Repository: fl97inc/lila_oer_manuscript

# AI-guided high-throughput discovery of iridium- and ruthenium-free palladium-oxide catalysts for durable acidic oxygen evolution

This repository contains data and code to reproduce the figures in the accompanying manuscript.

**Citation:**

> Jenewein, K. J., Habib Zadeh, F., Wang, X., Malkomes, G., Zhang, H., Page, N., Bang, J. J., Santiago, P. J., Contreras, K. V., Li, K. K., Perna, A., Britton, L. M., Kilic, F., Cruse, K. J., Taheri, A., Mallayya, K., Quinn, H., Durr, R. A., Beaucage, P. A., Gregoire, J. M., & Gómez-Bombarelli, R. (2026). *AI-guided high-throughput discovery of iridium- and ruthenium-free palladium-oxide catalysts for durable acidic oxygen evolution*.

File: data/fig_5a_random.csv (part 1 of 2)
repeat,step,material_system,composition,anneal_T_C,actual_overpotential_V,actual_molar_change,hypervolume,n_remaining
1,1,Ge-In-Zr-O,"{""Ge"": 0.5072612489463724, ""In"": 0.17343936053771783, ""Zr"": 0.3192993905159098}",550,1.067717,0.277571,1.74329,2287
1,2,Co-Ni-Pd-O,"{""Co"": 0.840226439001322, ""Ni"": 0.010896857931401585, ""Pd"": 0.1488767030672764}",0,0.589133,0.379215,2.513906,2286
1,3,Bi-Co-Mo-O,"{'Bi': 0.19797, 'Mo': 0.11217, 'Co': 0.68985}",550,0.608264,0.369926,2.514951,2285
1,4,Mn-Nb-Sb-O,"{""Mn"": 0.15453363653774718, ""Nb"": 0.8381715987443394, ""Sb"": 0.0072947647179132935}",0,1.560242,0.050813,2.514951,2284
1,5,Al-Cu-Mo-O,"{'Al': 0.13294, 'Cu': 0.53058, 'Mo': 0.33648}",550,1.003899,0.21104,2.514951,2283
1,6,Al-Ni-Ti-O,"{'Ni': 0.14177, 'Al': 0.35122, 'Ti': 0.50701}",550,1.052633,0.0571,2.514951,2282
1,7,Co-Ni-Zr-O,"{""Co"": 0.32851590249346496, ""Ni"": 0.5178860042379027, ""Zr"": 0.15359809326863239}",550,0.67677,0.311181,2.518214,2281
1,8,Co-Mn-Sn-O,"{""Co"": 0.16173828038016613, ""Mn"": 0.8382617196198339, ""Sn"": 0.0}",0,0.696149,0.27676,2.519999,2280
1,9,Al-Bi-Co-O,"{'Al': 0.02324, 'Co': 0.91523, 'Bi': 0.06152}",700,10.661832,-0.002967,2.519999,2279
1,10,In-Mn-Pd-O,"{""In"": 0.11262280234658081, ""Mn"": 0.4597804111391463, ""Pd"": 0.42759678651427285}",550,0.558834,0.096854,2.743946,2278
1,11,Co-Sb-Zr-O,"{""Co"": 0.058990184681451445, ""Sb"": 0.008531209007738575, ""Zr"": 0.9324786063108099}",550,1.521607,-0.022764,2.743946,2277
1,12,Co-In-Si-O,"{""Co"": 0.5408359955497412, ""In"": 0.45916400445025896}",550,6.727427,0.009152,2.743946,2276
1,13,Ag-Ge-Hf-O,"{""Ag"": 0.5587704343720684, ""Ge"": 0.2622599320344819, ""Hf"": 0.1789696335934497}",0,1.014928,0.450868,2.743946,2275
1,14,Co-Ni-Zr-O,"{""Co"": 0.11154674777025908, ""Ni"": 0.09362200458354757, ""Zr"": 0.7948312476461933}",550,0.990612,0.071299,2.743946,2274
1,15,Al-Bi-Co-O,"{'Al': 0.24956, 'Co': 0.15581, 'Bi': 0.59463}",550,10.703215,-0.036752,2.743946,2273
1,16,Co-In-Si-O,"{""Co"": 0.7393988712456442, ""In"": 0.26060112875435576}",0,6.657004,0.007463,2.743946,2272
1,17,Co-Mn-W-O,"{'Co': 0.04509209214821983, 'W': 0.9373473630171487, 'Mn': 0.017560544834631448}",550,1.156979,-0.066078,2.743946,2271
1,18,Co-Mo-Pd-O,"{""Co"": 0.09233673184010917, ""Mo"": 0.7903639172516352, ""Pd"": 0.11729935090825562}",0,0.961361,0.648597,2.743946,2270
1,19,Co-Nb-Sn-O,"{'Co': 0.93201, 'Nb': 0.03814, 'Sn': 0.02985}",550,0.689592,-0.035631,2.752014,2269
1,20,Al-Cu-Mo-O,"{'Al': 0.805, 'Cu': 0.14649, 'Mo': 0.04851}",550,1.077809,0.045591,2.752014,2268
1,21,Co-Sb-Zr-O,"{""Co"": 0.43780036501604824, ""Sb"": 0.44270093390999943, ""Zr"": 0.11949870107395237}",550,1.504044,-0.00215,2.752014,2267
1,22,Bi-Co-Mo-O,"{'Bi': 0.92991, 'Mo': 0.01548, 'Co': 0.05461}",0,10.734422,1.209891,2.752014,2266
1,23,Bi-Co-Sb-O,"{'Sb': 0.19317, 'Bi': 0.38169, 'Co': 0.42514}",0,0.95465,0.371006,2.752014,2265
1,24,Ag-Nb-Ni-O,"{""Ag"": 0.8623499636577189, ""Nb"": 0.04172184056655632, ""Ni"": 0.09592819577572473}",550,1.266063,0.971529,2.752014,2264
1,25,Co-Ni-Zr-O,"{""Co"": 0.4568884367917565, ""Ni"": 0.19992631002143835, ""Zr"": 0.34318525318680515}",0,0.592815,0.447263,2.752014,2263
1,26,Co-Nb-Zr-O,"{""Co"": 0.8593239793489539, ""Nb"": 0.04272475548422236, ""Zr"": 0.09795126516682379}",550,0.626091,0.062305,2.754208,2262
1,27,Mn-Pd-Zn-O,"{""Mn"": 0.0361211644589684, ""Pd"": 0.9294179146764211, ""Zn"": 0.034460920864610466}",550,0.575991,0.019029,2.760855,2261
1,28,Bi-Ni-Zr-O,"{""Bi"": 0.828749864810464, ""Ni"": 0.10209702058050829, ""Zr"": 0.06915311460902779}",0,0.946109,1.122578,2.760855,2260
1,29,Co-Nb-Sn-O,"{'Co': 0.27454386718136153, 'Nb': 0.5495562083960752, 'Sn': 0.17589992442256341}",700,0.98162,-0.059267,2.760938,2259
1,30,In-Mn-Pd-O,"{""In"": 0.2751377635220254, ""Mn"": 0.15466258695960994, ""Pd"": 0.5701996495183647}",550,0.74366,0.086365,2.760938,2258
1,31,Co-Nb-Sn-O,"{'Co': 0.57431, 'Nb': 0.31877, 'Sn': 0.10692}",700,0.999811,-0.046009,2.760938,2257
1,32,Mn-Pd-Zn-O,"{""Mn"": 0.05641840501494038, ""Pd"": 0.3288560546278727, ""Zn"": 0.614725540357187}",550,0.591823,0.544183,2.760938,2256
1,33,Co-Mn-Nb-O,"{""Co"": 0.45743165710405725, ""Mn"": 0.5041132737228817, ""Nb"": 0.03845506917306099}",550,0.831702,0.181098,2.760938,2255
1,34,Al-Ni-Ti-O,"{'Ni': 0.59332, 'Al': 0.21623, 'Ti': 0.19045}",550,0.892795,0.198203,2.760938,2254
1,35,Cr-Sb-V-O,"{""Cr"": 0.22061323423895102, ""Sb"": 0.04019211808474217, ""V"": 0.7391946476763068}",0,1.020448,0.342635,2.760938,2253
1,36,Cr-Sb-V-O,"{""Cr"": 0.23442180252334482, ""Sb"": 0.5872735051974026, ""V"": 0.17830469227925258}",550,0.993982,0.050086,2.760938,2252
1,37,Fe-Ni-Ta-O,"{""Fe"": 0.27249421367111226, ""Ni"": 0.12986159381992735, ""Ta"": 0.5976441925089604}",400,1.118643,0.015632,2.760938,2251
1,38,Mn-Nb-Zn-O,"{'Mn': 0.02301053404905988, 'Nb': 0.7888124026377109, 'Zn': 0.18817706331322925}",550,1.515468,-0.004341,2.760938,2250
1,39,Fe-Sb-W-O,"{""Fe"": 0.8215729162128268, ""Sb"": 0.004602128377021712, ""W"": 0.17382495541015155}",550,1.029806,0.01267,2.760938,2249
1,40,Al-Bi-Co-O,"{'Al': 0.11973, 'Co': 0.69697, 'Bi': 0.1833}",550,0.812904,0.126515,2.760938,2248
1,41,Al-Cu-Mo-O,"{'Al': 0.22305, 'Cu': 0.50511, 'Mo': 0.27183}",700,0.984923,0.019498,2.760938,2247
1,42,Bi-Co-Mo-O,"{'Bi': 0.84156, 'Mo': 0.02762, 'Co': 0.13082}",0,1.051585,1.440223,2.760938,2246
1,43,Co-Mn-Ti-O,"{'Co': 0.78039, 'Mn': 0.03562, 'Ti': 0.18398}",700,0.744653,0.084861,2.760938,2245
1,44,Ag-Ge-Hf-O,"{""Ag"": 0.6220274553181959, ""Ge"": 0.2924656100630363, ""Hf"": 0.08550693461876764}",550,0.811933,0.36574,2.760938,2244
1,45,Fe-Sb-W-O,"{""Fe"": 0.9714242027201236, ""Sb"": 0.028575797279876386, ""W"": 0.0}",550,0.969932,0.011978,2.760938,2243
1,46,Fe-Sb-W-O,"{'Sb': 0.00835568299528857, 'W': 0.7434903339372888, 'Fe': 0.24815398306742253}",0,0.961702,0.106154,2.760938,2242
1,47,Co-Nb-Sn-O,"{'Co': 0.81861, 'Nb': 0.12534, 'Sn': 0.05605}",700,0.707959,-0.032837,2.760938,2241
1,48,Mn-Nb-Sb-O,"{""Mn"": 0.1313915211994924, ""Nb"": 0.8409353212340209, ""Sb"": 0.02767315756648663}",550,1.782132,-0.014696,2.760938,2240
1,49,Bi-Co-Mo-O,"{'Bi': 0.54214, 'Mo': 0.09294, 'Co': 0.36491}",0,1.101378,0.773214,2.760938,2239
1,50,Co-Hf-Zr-O,"{""Co"": 0.4439410441800648, ""Hf"": 0.121819320578055, ""Zr"": 0.43423963524188025}",550,0.856331,0.093633,2.760938,2238
2,1,Co-Nb-Sn-O,"{'Co': 0.86909, 'Nb': 0.10602, 'Sn': 0.02489}",550,0.68027,-0.025632,2.00742,2287
2,2,Co-In-Zr-O,"{""Co"": 0.09305840112635345, ""In"": 0.19505153033047448, ""Zr"": 0.711890068543172}",550,1.063246,0.045768,2.00742,2286
2,3,Ag-Ge-Hf-O,"{""Ag"": 0.2168099905780382, ""Ge"": 0.6419433803476877, ""Hf"": 0.1412466290742741}",550,0.926503,0.432808,2.00742,2285
2,4,Ag-Nb-Ni-O,"{""Ag"": 0.775445937558044, ""Nb"": 0.15176543615430063, ""Ni"": 0.07278862628765538}",550,0.974952,0.537266,2.00742,2284
2,5,Fe-In-Ni-O,"{""Fe"": 0.06366226666145675, ""In"": 0.5857319676028221, ""Ni"": 0.3506057657357212}",500,0.997814,0.602671,2.00742,2283
2,6,Ag-Ge-Hf-O,"{""Ag"": 0.89728148964178, ""Ge"": 0.036587121797811685, ""Hf"": 0.06613138856040833}",550,1.00083,0.669601,2.00742,2282
2,7,Co-In-Zr-O,"{""Co"": 0.044826088960019495, ""In"": 0.07088445829450496, ""Zr"": 0.8842894527454755}",550,1.2382,0.021601,2.00742,2281
2,8,Co-Mn-Mo-O,"{'Mn': 0.11284, 'Co': 0.12717, 'Mo': 0.75998}",550,1.027889,0.032318,2.00742,2280
2,9,Co-Nb-Zr-O,"{""Co"": 0.8777554733551486, ""Nb"": 0.0045708764337756835, ""Zr"": 0.11767365021107572}",0,0.583794,0.373082,2.572744,2279
2,10,Co-Mn-Zr-O,"{""Co"": 0.6306605659000143, ""Mn"": 0.30634279517932134, ""Zr"": 0.06299663892066441}",550,0.793098,0.001786,2.572744,2278
2,11,Co-In-Si-O,"{""Co"": 0.368458171964495, ""In"": 0.6315418280355051}",550,0.988909,0.129679,2.572744,2277
2,12,Co-Ni-Pd-O,"{""Co"": 0.28919668837972684, ""Ni"": 0.22927812510082102, ""Pd"": 0.48152518651945214}",0,0.699492,0.158953,2.572744,2276
2,13,Ag-Ge-Hf-O,"{""Ag"": 0.18966861481461966, ""Ge"": 0.2856433682017199, ""Hf"": 0.5246880169836604}",550,1.229883,0.062237,2.572744,2275
2,14,Co-Nb-Sn-O,"{'Co': 0.7112304451831268, 'Nb': 0.21680853383548435, 'Sn': 0.0719610209813888}",700,0.703028,-0.024405,2.572744,2274
2,15,Co-In-Si-O,"{""Co"": 0.13047479003887047, ""In"": 0.8695252099611296}",550,0.979049,0.304859,2.572744,2273
2,16,Co-Mn-W-O,"{'Co': 0.9057325570485657, 'W': 0.06597036249739363, 'Mn': 0.028297080454040575}",0,0.58308,0.33214,2.580911,2272
2,17,Mn-Pd-Zn-O,"{""Mn"": 0.026761684832843677, ""Pd"": 0.16948892449128314, ""Zn"": 0.8037493906758731}",550,0.907279,1.239164,2.580911,2271
2,18,Ag-Ni-Sb-O,"{'Sb': 0.00613, 'Ni': 0.02755, 'Ag': 0.96632}",0,0.924153,2.241688,2.580911,2270
2,19,Ni-Pd-Ta-O,"{""Ni"": 0.35462782844477203, ""Pd"": 0.30538205132237606, ""Ta"": 0.33999012023285197}",550,0.887275,0.016514,2.580911,2269
2,20,Co-Fe-Zr-O,"{""Co"": 0.09695862167309581, ""Fe"": 0.059148686732171885, ""Zr"": 0.8438926915947322}",550,1.532262,0.047872,2.580911,2268
2,21,Ag-Ni-Sb-O,"{'Sb': 0.02072, 'Ni': 0.24644, 'Ag': 0.73284}",0,1.003083,1.090429,2.580911,2267
2,22,Fe-In-Ni-O,"{""Fe"": 0.2518423812701056, ""In"": 0.3415188454504711, ""Ni"": 0.4066387732794234}",500,1.013452,0.360095,2.580911,2266
2,23,Co-In-Si-O,"{""Co"": 0.45337134581899435, ""In"": 0.5466286541810056}",550,5.603892,0.002481,2.580911,2265
2,24,Al-Cu-Mo-O,"{'Al': 0.13465, 'Cu': 0.60029, 'Mo': 0.26507}",550,0.930994,0.13738,2.580911,2264
2,25,Co-In-Zr-O,"{""Co"": 0.42023153090723614, ""In"": 0.48158654336902107, ""Zr"": 0.09818192572374274}",550,0.667736,0.205127,2.582503,2263
2,26,Ag-Nb-Ni-O,"{""Ag"": 0.4670287413656379, ""Nb"": 0.022546410862005754, ""Ni"": 0.5104248477723563}",550,0.711607,0.420491,2.582503,2262
2,27,Ni-Sb-W-O,"{""Ni"": 0.21102107389977598, ""Sb"": 0.014860006377064854, ""W"": 0.7741189197231593}",550,0.89509,1.709591,2.582503,2261
2,28,Ge-In-Zr-O,"{""Ge"": 0.9118744907653304, ""In"": 0.05455556679187447, ""Zr"": 0.03356994244279508}",0,1.001109,1.107775,2.582503,2260
2,29,Ni-Pd-Ta-O,"{""Ni"": 0.06497016675708737, ""Pd"": 0.889758224718729, ""Ta"": 0.045271608524183535}",550,0.647123,0.004436,2.591773,2259
2,30,Co-Mn-Ti-O,"{'Co': 0.73931, 'Mn': 0.03869, 'Ti': 0.22201}",700,0.758984,0.029,2.591773,2258
2,31,Mn-Pd-Zn-O,"{""Mn"": 0.03564564661632152, ""Pd"": 0.669120315294314, ""Zn"": 0.29523403808936444}",550,0.572157,0.212182,2.665217,2257
2,32,Co-Mn-W-O,"{'Co': 0.19229913941387053, 'W': 0.2624887617316374, 'Mn': 0.5452120988544921}",550,0.728681,0.193794,2.665217,2256
2,33,Ag-Ni-Sb-O,"{'Sb': 0.03919, 'Ni': 0.43603, 'Ag': 0.52478}",0,0.928008,0.766482,2.665217,2255
2,34,Bi-Co-Sb-O,"{'Sb': 0.3662, 'Bi': 0.44905, 'Co': 0.18475}",550,0.933227,0.163631,2.665217,2254
2,35,Mn-Nb-Zn-O,"{'Mn': 0.10305137710405644, 'Nb': 0.792207357769105, 'Zn': 0.10474126512683843}",700,1.133488,0.016553,2.665217,2253
2,36,Mn-Ni-Pd-O,"{""Mn"": 0.11736376963788844, ""Ni"": 0.0905246155730535, ""Pd"": 0.792111614789058}",550,0.622796,-0.009966,2.671098,2252
2,37,Bi-Ni-Zr-O,"{""Bi"": 0.26033860733911884, ""Ni"": 0.020396274084888363, ""Zr"": 0.7192651185759927}",550,1.296392,0.112824,2.671098,2251
2,38,Al-Bi-Co-O,"{'Al': 0.28245, 'Co': 0.49571, 'Bi': 0.22184}",550,10.664156,-0.033816,2.671098,2250
2,39,Co-Nb-Zr-O,"{""Co"": 0.05118157860047254, ""Nb"": 0.001351481796014952, ""Zr"": 0.9474669396035126}",550,1.551687,0.00027,2.671098,2249
2,40,Bi-Co-Sb-O,"{'Sb': 0.00659, 'Bi': 0.84361, 'Co': 0.1498}",0,0.974238,1.072492,2.671098,2248
2,41,Mn-Ni-Pd-O,"{""Mn"": 0.15088040739473965, ""Ni"": 0.5843630499831977, ""Pd"": 0.2647565426220628}",550,0.704258,0.390578,2.671098,2247
2,42,Fe-Sb-W-O,"{""Fe"": 0.009222159916872058, ""Sb"": 0.000262439262189683, ""W"": 0.9905154008209381}",550,1.221994,-0.125498,2.671098,2246
2,43,Co-Ni-Pd-O,"{""Co"": 0.25596020863164903, ""Ni"": 0.12306368372571383, ""Pd"": 0.6209761076426372}",550,1.063339,0.011207,2.671098,2245
2,44,Fe-Sb-W-O,"{""Fe"": 0.053281706630836645, ""Sb"": 0.0030477721923588526, ""W"": 0.9436705211768045}",550,1.027596,-0.024967,2.671098,2244
2,45,Mn-Nb-Sb-O,"{""Mn"": 0.23317366460647437, ""Nb"": 0.7641657475114446, ""Sb"": 0.0026605878820810855}",550,1.785186,-0.011042,2.671098,2243
2,46,Bi-Co-Mo-O,"{'Bi': 0.94536, 'Mo': 0.00784, 'Co': 0.0468}",0,10.740128,0.885749,2.671098,2242
2,47,Co-Mn-Ti-O,"{'Co': 0.14131, 'Mn': 0.07579, 'Ti': 0.7829}",700,1.125945,-0.046579,2.671098,2241
2,48,Co-Mn-Mo-O,"{'Mn': 0.81403, 'Co': 0.13716, 'Mo': 0.04882}",550,0.737542,0.1337,2.671098,2240
2,49,Ag-Nb-Ni-O,"{""Ag"": 0.9403802488116261, ""Nb"": 0.038131939519599756, ""Ni"": 0.021487811668774136}",550,0.879522,1.466686,2.671098,2239
2,50,Co-Ni-Zr-O,"{""Co"": 0.13082643079600653, ""Ni"": 0.805903334786591, ""Zr"": 0.06327023441740245}",550,0.707838,0.662611,2.671098,2238
3,1,Co-Mn-Ti-O,"{'Co': 0.59538, 'Mn': 0.27372, 'Ti': 0.1309}",550,0.871155,0.005378,1.74329,2287
3,2,Co-Ni-Ta-O,"{""Co"": 0.7143254991620068, ""Ni"": 0.2175455842677984, ""Ta"": 0.06812891657019467}",550,0.701854,0.132465,1.864652,2286
3,3,Bi-Co-Mo-O,"{'Bi': 0.19516, 'Mo': 0.53346, 'Co': 0.27139}",550,0.916048,0.425133,1.864652,2285
3,4,Bi-Ni-Zr-O,"{""Bi"": 0.828749864810464, ""Ni"": 0.10209702058050829, ""Zr"": 0.06915311460902779}",0,0.946109,1.122578,1.864652,2284
3,5,Ni-Sb-W-O,"{""Ni"": 0.07430124718076857, ""Sb"": 0.00438110666535326, ""W"": 0.9213176461538781}",550,8.474485,0.000159,1.864652,2283
3,6,Mn-Nb-Zn-O,"{'Mn': 0.15764805833201176, 'Nb': 0.7334537888496024, 'Zn': 0.10889815281838576}",550,0.99196,0.011411,1.864652,2282
3,7,Co-Mo-Pd-O,"{""Co"": 0.5015104722829535, ""Mo"": 0.17210327669887596, ""Pd"": 0.3263862510181704}",550,0.702008,0.185002,1.864652,2281
3,8,Bi-Ni-Zr-O,"{""Bi"": 0.9233644976601667, ""Ni"": 0.025172299151261148, ""Zr"": 0.05146320318857218}",550,10.698896,1.690803,1.864652,2280
3,9,Ni-Pd-Ta-O,"{""Ni"": 0.3720811057579513, ""Pd"": 0.21127685772912885, ""Ta"": 0.4166420365129198}",550,1.138366,0.063151,1.864652,2279
3,10,Mn-Nb-Zn-O,"{'Mn': 0.15490147151663597, 'Nb': 0.7207635399887081, 'Zn': 0.12433498849465592}",550,0.886541,0.010715,1.864652,2278
3,11,Ge-In-Zr-O,"{""Ge"": 0.06261642299303449, ""In"": 0.02869791031683508, ""Zr"": 0.9086856666901304}",550,1.54482,0.00971,1.864652,2277
3,12,Co-Mn-Ti-O,"{'Co': 0.58212, 'Mn': 0.04626, 'Ti': 0.37162}",550,0.799692,0.041117,1.864652,2276
3,13,Mn-Nb-Zn-O,"{'Mn': 0.046727032955873896, 'Nb': 0.79310109841789, 'Zn': 0.16017186862623609}",700,1.689628,0.004829,1.864652,2275
3,14,Bi-Co-Sb-O,"{'Sb': 0.18552, 'Bi': 0.72651, 'Co': 0.08797}",550,0.949745,0.123683,1.864652,2274
3,15,Co-Ni-Pd-O,"{""Co"": 0.07293261412576602, ""Ni"": 0.005519208234546387, ""Pd"": 0.9215481776396875}",550,1.041098,0.010934,1.864652,2273
3,16,Co-Sb-Zr-O,"{""Co"": 0.1042846952403609, ""Sb"": 0.008827747361584603, ""Zr"": 0.8868875573980544}",550,1.326697,0.036265,1.864652,2272
3,17,Bi-Co-Sb-O,"{'Sb': 0.00895, 'Bi': 0.85692, 'Co': 0.13413}",0,0.994755,1.094073,1.864652,2271
3,18,Ni-Sb-W-O,"{""Ni"": 0.18677572652769497, ""Sb"": 0.3300330720595656, ""W"": 0.4831912014127395}",550,1.192292,0.010524,1.864652,2270
3,19,In-Mn-Pd-O,"{""In"": 0.0793189636274222, ""Mn"": 0.0902428723717034, ""Pd"": 0.8304381640008743}",550,0.55272,-0.029337,2.80642,2269
3,20,Ge-In-Zr-O,"{""Ge"": 0.1967155683499317, ""In"": 0.037804538707849375, ""Zr"": 0.7654798929422189}",550,1.566082,0.036289,2.80642,2268
3,21,Co-Fe-Zr-O,"{""Co"": 0.8188650241128057, ""Fe"": 0.08201795716851885, ""Zr"": 0.09911701871867538}",550,0.624498,0.073694,2.80642,2267
3,22,Ag-Ge-Hf-O,"{""Ag"": 0.1326597055340443, ""Ge"": 0.03521339227440009, ""Hf"": 0.8321269021915556}",0,7.493741,0.085137,2.80642,2266
3,23,Fe-In-Ni-O,"{""Fe"": 0.07114676215677611, ""In"": 0.8328691256487428, ""Ni"": 0.09598411219448108}",500,0.97101,0.128251,2.80642,2265
3,24,Al-Cu-Mo-O,"{'Al': 0.8995177831875318, 'Cu': 0.06147489569739311, 'Mo': 0.03900732111507511}",700,1.198826,0.000447,2.80642,2264
3,25,Bi-Co-Sb-O,"{'Sb': 0.27448, 'Bi': 0.37582, 'Co': 0.34971}",0,0.969425,0.363136,2.80642,2263
3,26,Co-Mn-W-O,"{'Co': 0.05807823681989232, 'W': 0.8976125296043421, 'Mn': 0.04430923357576556}",550,1.001365,0.118525,2.80642,2262
3,27,Al-Bi-Co-O,"{'Al': 0.45238, 'Co': 0.28478, 'Bi': 0.26283}",550,1.522167,-0.001654,2.80642,2261
3,28,Co-In-Zr-O,"{""Co"": 0.3288278121957796, ""In"": 0.6354045142135549, ""Zr"": 0.035767673590665405}",550,0.680259,0.294628,2.80642,2260
3,29,Co-In-Si-O,"{""Co"": 0.8666283335959492, ""In"": 0.13337166640405085}",550,0.782023,-0.031681,2.80642,2259
3,30,Bi-Co-Sb-O,"{'Sb': 0.30162, 'Bi': 0.20503, 'Co': 0.49335}",0,0.967049,0.249846,2.80642,2258
3,31,Nb-Ni-Ta-O,"{""Nb"": 0.02950777458685424, ""Ni"": 0.09242454383035038, ""Ta"": 0.8780676815827954}",550,5.533028,-0.061549,2.80642,2257
3,32,Ag-Ge-Hf-O,"{""Ag"": 0.5360353024508191, ""Ge"": 0.37757741871071343, ""Hf"": 0.0863872788384675}",550,0.827776,0.366686,2.80642,2256
3,33,Ge-In-Zr-O,"{""Ge"": 0.7334778602508686, ""In"": 0.15991703667177326, ""Zr"": 0.1066051030773581}",550,0.971589,0.674295,2.80642,2255
3,34,Mn-Nb-Zn-O,"{'Mn': 0.08972673458137807, 'Nb': 0.7306004507386906, 'Zn': 0.17967281467993132}",700,1.038369,-0.001332,2.80642,2254
3,35,Co-Ni-Ta-O,"{""Co"": 0.29156762889571763, ""Ni"": 0.5914239457931676, ""Ta"": 0.11700842531111474}",550,0.688503,0.332271,2.80642,2253
3,36,Co-Mn-W-O,"{'Co': 0.71982, 'W': 0.20511, 'Mn': 0.07507}",550,0.989779,0.17878,2.80642,2252
3,37,Bi-Co-Sb-O,"{'Sb': 0.0041, 'Bi': 0.94086, 'Co': 0.05504}",0,10.734386,1.123415,2.80642,2251
3,38,Bi-Ni-Zr-O,"{""Bi"": 0.49865176742620987, ""Ni"": 0.04586957317591876, ""Zr"": 0.4554786593978714}",550,1.040472,0.076273,2.80642,2250
3,39,Co-Mn-Nb-O,"{""Co"": 0.45743165710405725, ""Mn"": 0.5041132737228817, ""Nb"": 0.03845506917306099}",550,0.831702,0.181098,2.80642,2249
3,40,Co-Mn-Zr-O,"{""Co"": 0.6426467871931673, ""Mn"": 0.10214030047068694, ""Zr"": 0.25521291233614574}",0,0.596404,0.202973,2.80642,2248
3,41,Ni-Sb-W-O,"{""Ni"": 0.5444883793985208, ""Sb"": 0.4555116206014793, ""W"": 0.0}",0,0.937124,0.309924,2.80642,2247
3,42,Co-Mn-Mo-O,"{'Mn': 0.63881, 'Co': 0.1348, 'Mo': 0.2264}",550,0.753339,0.109792,2.80642,2246
3,43,Al-Cu-Mo-O,"{'Al': 0.10674, 'Cu': 0.42299, 'Mo': 0.47028}",550,0.941847,0.157727,2.80642,2245
3,44,Ge-In-Zr-O,"{""Ge"": 0.14340300425948926, ""In"": 0.2755944352273321, ""Zr"": 0.5810025605131786}",550,1.528471,0.034522,2.80642,2244
3,45,Co-Nb-Zr-O,"{""Co"": 0.09985770245928118, ""Nb"": 0.06747648486277343, ""Zr"": 0.8326658126779455}",550,1.1518,0.009866,2.80642,2243
3,46,Ni-Sb-W-O,"{""Ni"": 0.5476082797872543, ""Sb"": 0.06835025218897156, ""W"": 0.3840414680237741}",0,0.950997,0.707698,2.80642,2242
3,47,Bi-Ni-Zr-O,"{""Bi"": 0.30804352088716475, ""Ni"": 0.6584992317156277, ""Zr"": 0.03345724739720743}",550,0.771335,0.464717,2.80642,2241
3,48,Co-In-Si-O,"{""Co"": 0.36490353468878667, ""In"": 0.6350964653112133}",550,1.149234,0.119882,2.80642,2240
3,49,Mn-Ni-Pd-O,"{""Mn"": 0.15684400430181084, ""Ni"": 0.4002572957658411, ""Pd"": 0.44289869993234804}",0,0.589719,0.404001,2.80642,2239
3,50,Mn-Ni-Pd-O,"{""Mn"": 0.2720670851100272, ""Ni"": 0.4775538571079989, ""Pd"": 0.25037905778197383}",550,0.804763,0.210604,2.80642,2238
4,1,Ag-Ni-Sb-O,"{'Sb': 0.14028, 'Ag': 0.82375, 'Ni': 0.03597}",550,0.821058,0.524219,1.74329,2287
4,2,Al-Cu-Mo-O,"{'Al': 0.60898, 'Cu': 0.04848, 'Mo': 0.34253}",550,1.110475,0.021364,1.74329,2286
4,3,Fe-Sb-W-O,"{'Sb': 0.006458961366988495, 'W': 0.9062709274177916, 'Fe': 0.08727011121521992}",0,0.958612,0.027177,1.74329,2285
4,4,Co-Ni-Pd-O,"{""Co"": 0.20025070770540537, ""Ni"": 0.06361183661091674, ""Pd"": 0.7361374556836779}",550,1.045962,0.002874,1.74329,2284
4,5,Mn-Pd-Zn-O,"{""Mn"": 0.02709404293765664, ""Pd"": 0.038660714490754054, ""Zn"": 0.9342452425715893}",550,0.989068,1.606073,1.74329,2283
4,6,Fe-In-Ni-O,"{""Fe"": 0.06096127048303243, ""In"": 0.9008741059419074, ""Ni"": 0.03816462357506024}",500,1.01599,0.041637,1.74329,2282
4,7,Mn-Nb-Sb-O,"{""Mn"": 0.30037247143072576, ""Nb"": 0.694242230897126, ""Sb"": 0.005385297672148164}",0,1.124897,0.128906,1.74329,2281
4,8,Co-Ni-Zr-O,"{""Co"": 0.3453289705636771, ""Ni"": 0.37711304383337974, ""Zr"": 0.2775579856029431}",550,0.704262,0.167849,1.848327,2280
4,9,Ge-In-Zr-O,"{""Ge"": 0.0798690848864886, ""In"": 0.8737651112926362, ""Zr"": 0.046365803820875115}",0,0.98779,1.128954,1.848327,2279
4,10,Ag-Ni-Sb-O,"{'Sb': 0.32428, 'Ag': 0.37948, 'Ni': 0.29624}",550,0.848921,0.355188,1.848327,2278
4,11,Co-Mn-Ti-O,"{'Co': 0.33084, 'Mn': 0.1365, 'Ti': 0.53266}",550,0.856929,0.011085,1.848327,2277
4,12,Co-Hf-Mn-O,"{""Co"": 0.18353672301178334, ""Hf"": 0.6631902539487206, ""Mn"": 0.1532730230394961}",550,1.086665,0.014008,1.848327,2276
4,13,Al-Bi-Co-O,"{'Al': 0.03748, 'Co': 0.898, 'Bi': 0.06452}",550,0.642786,0.091503,2.229396,2275
4,14,Al-Bi-Co-O,"{'Al': 0.07985, 'Co': 0.75313, 'Bi': 0.16702}",700,0.82805,0.114813,2.229396,2274
4,15,Co-Ni-Ta-O,"{""Co"": 0.31242836979461625, ""Ni"": 0.5250068883580329, ""Ta"": 0.16256474184735095}",0,0.594047,0.462942,2.510619,2273
4,16,Ag-Ni-Sb-O,"{'Sb': 0.01085, 'Ni': 0.67233, 'Ag': 0.31682}",0,0.970854,0.879499,2.510619,2272
4,17,Ag-Ni-Sb-O,"{'Ni': 0.16774, 'Sb': 0.21112, 'Ag': 0.62114}",550,0.872976,0.678401,2.510619,2271
4,18,Mn-Nb-Zn-O,"{'Mn': 0.09260535994590514, 'Nb': 0.7498507455983591, 'Zn': 0.1575438944557358}",700,0.981504,0.000566,2.510619,2270
4,19,Ni-Sb-W-O,"{""Ni"": 0.4655858807373185, ""Sb"": 0.0071687289580577756, ""W"": 0.5272453903046238}",550,0.842348,1.257409,2.510619,2269
4,20,Co-Ni-Zr-O,"{""Co"": 0.23005581358828395, ""Ni"": 0.09360456885072584, ""Zr"": 0.6763396175609901}",550,0.847189,0.044259,2.510619,2268
4,21,In-Mn-Pd-O,"{""In"": 0.07978659119665726, ""Mn"": 0.2369801359400674, ""Pd"": 0.6832332728632754}",550,0.508896,0.028395,3.066903,2267
4,22,Co-Mn-Ti-O,"{'Co': 0.80959, 'Mn': 0.03406, 'Ti': 0.15635}",700,0.730251,0.044257,3.066903,2266
4,23,Ag-Ni-Sb-O,"{'Sb': 0.03919, 'Ni': 0.43603, 'Ag': 0.52478}",0,0.928008,0.766482,3.066903,2265
4,24,Co-Ni-Zr-O,"{""Co"": 0.4068105028724233, ""Ni"": 0.48247110571333374, ""Zr"": 0.11071839141424296}",550,0.660478,0.26421,3.066903,2264
4,25,Ge-In-Zr-O,"{""Ge"": 0.8970973568123429, ""In"": 0.0592672205155426, ""Zr"": 0.04363542267211461}",0,0.996152,0.944476,3.066903,2263
4,26,Co-Mn-Mo-O,"{'Mn': 0.06851, 'Co': 0.17243, 'Mo': 0.75907}",550,0.962907,0.052066,3.066903,2262
4,27,Al-Ni-Ti-O,"{'Ni': 0.14116, 'Al': 0.45157, 'Ti': 0.40727}",550,0.996718,0.021213,3.066903,2261
4,28,Ni-Pd-Ta-O,"{""Ni"": 0.033213002140411854, ""Pd"": 0.8238943840471122, ""Ta"": 0.14289261381247592}",550,0.571994,-0.004912,3.072848,2260
4,29,Bi-Co-Mo-O,"{'Bi': 0.19797, 'Mo': 0.11217, 'Co': 0.68985}",550,0.608264,0.369926,3.072848,2259
4,30,In-Mn-Pd-O,"{""In"": 0.03713790635536924, ""Mn"": 0.015349167470548382, ""Pd"": 0.9475129261740823}",550,0.554892,-0.046614,3.081574,2258
4,31,Al-Cu-Mo-O,"{'Al': 0.17549, 'Cu': 0.04471, 'Mo': 0.7798}",550,0.922653,0.08759,3.081574,2257
4,32,Co-Ni-Ta-O,"{""Co"": 0.3567364255716431, ""Ni"": 0.38869624037937045, ""Ta"": 0.25456733404898657}",550,0.70166,0.151373,3.081574,2256
4,33,Bi-Co-Mo-O,"{'Bi': 0.14096, 'Mo': 0.0393, 'Co': 0.81974}",0,0.53608,0.631533,3.081574,2255
4,34,Al-Ni-Ti-O,"{'Ni': 0.44859, 'Al': 0.10008, 'Ti': 0.45132}",700,0.973775,0.062689,3.081574,2254
4,35,Co-Mo-Pd-O,"{""Co"": 0.2747066617156801, ""Mo"": 0.20563259766094466, ""Pd"": 0.5196607406233753}",550,0.644699,0.189805,3.081574,2253
4,36,Cr-Sb-V-O,"{""Cr"": 0.6052519311913049, ""Sb"": 0.2851284638433104, ""V"": 0.10961960496538474}",550,0.991734,0.271475,3.081574,2252
4,37,Fe-Sb-W-O,"{""Fe"": 0.025318582953347313, ""Sb"": 0.0007584739922267679, ""W"": 0.973922943054426}",550,0.952702,0.139222,3.081574,2251
4,38,Al-Cu-Mo-O,"{'Al': 0.7581332973963021, 'Cu': 0.21608043692607598, 'Mo': 0.02578626567762196}",700,1.096689,0.006701,3.081574,2250
4,39,Co-Mn-W-O,"{'Co': 0.8303114608089125, 'W': 0.09478916513315551, 'Mn': 0.074899374057932}",550,0.6774,0.134967,3.081574,2249
4,40,Al-Bi-Co-O,"{'Al': 0.13626, 'Co': 0.7252, 'Bi': 0.13854}",550,0.746042,0.066825,3.081574,2248
4,41,Co-Mo-Pd-O,"{""Co"": 0.2888806069782085, ""Mo"": 0.11525603943697742, ""Pd"": 0.5958633535848141}",550,0.646107,0.104461,3.081574,2247
4,42,Co-In-Si-O,"{""Co"": 0.5781451274499947, ""In"": 0.4218548725500052}",550,1.752738,0.030364,3.081574,2246
4,43,Co-Fe-Zr-O,"{""Co"": 0.583015454558586, ""Fe"": 0.3259978642023961, ""Zr"": 0.09098668123901785}",550,0.668162,0.102324,3.081574,2245
4,44,Co-Nb-Sn-O,"{'Co': 0.919639414186016, 'Nb': 0.06006078599052431, 'Sn': 0.020299799823459672}",700,0.676616,0.169283,3.081574,2244
4,45,Ni-Pd-Ta-O,"{""Ni"": 0.20213658079295813, ""Pd"": 0.6826394072721103, ""Ta"": 0.11522401193493156}",550,0.567981,-0.008021,3.081574,2243
4,46,Co-Mn-W-O,"{'Co': 0.85259, 'Mn': 0.04254, 'W': 0.10488}",550,0.886175,0.608545,3.081574,2242
4,47,Bi-Co-Mo-O,"{'Bi': 0.87586, 'Mo': 0.0796, 'Co': 0.04454}",550,0.852827,1.468071,3.081574,2241
4,48,Ag-Pb-W-O,"{'Pb': 0.03324, 'W': 0.78916, 'Ag': 0.1776}",0,10.603323,0.543147,3.081574,2240
4,49,Al-Cu-Mo-O,"{'Al': 0.5033441949194526, 'Cu': 0.03005324091807132, 'Mo': 0.466602564162476}",550,1.052004,0.037125,3.081574,2239
4,50,Co-In-Zr-O,"{""Co"": 0.09305840112635345, ""In"": 0.19505153033047448, ""Zr"": 0.711890068543172}",550,1.063246,0.045768,3.081574,2238
5,1,Fe-Sb-W-O,"{""Fe"": 0.8748598996563545, ""Sb"": 0.1251401003436455, ""W"": 0.0}",550,1.039598,0.004397,1.74329,2287
5,2,Co-Hf-Mn-O,"{""Co"": 0.15825645229214383, ""Hf"": 0.18214023588494213, ""Mn"": 0.659603311822914}",0,0.811323,0.162071,1.74329,2286
5,3,Co-Mn-Mo-O,"{'Mn': 0.26557, 'Co': 0.3796, 'Mo': 0.35483}",550,0.733186,0.041826,1.748181,2285
5,4,Co-In-Si-O,"{""Co"": 0.41265182429806424, ""In"": 0.5873481757019358}",550,6.61574,0.005153,1.748181,2284
5,5,Ag-Ni-Sb-O,"{'Sb': 0.00508, 'Ag': 0.76028, 'Ni': 0.23464}",550,0.769641,1.159241,1.748181,2283
5,6,Co-Sb-Zr-O,"{""Co"": 0.14301293739057694, ""Sb"": 0.04005125546024593, ""Zr"": 0.8169358071491771}",550,1.14346,0.0044,1.748181,2282
5,7,In-Mn-Pd-O,"{""In"": 0.019076258686735462, ""Mn"": 0.7665885641674777, ""Pd"": 0.2143351771457868}",550,0.546155,0.205715,2.80234,2281
5,8,Co-Mn-W-O,"{'Co': 0.5592593097801806, 'Mn': 0.04028136795379153, 'W': 0.40045932226602793}",550,1.071153,0.091545,2.80234,2280
5,9,Co-Nb-Sn-O,"{'Co': 0.9408243545349935, 'Nb': 0.03969243468319845, 'Sn': 0.0194832107818081}",550,0.660954,0.025528,2.815638,2279
5,10,Co-Ni-Zr-O,"{""Co"": 0.1376638606129585, ""Ni"": 0.3627979309356787, ""Zr"": 0.4995382084513628}",0,0.782342,0.409808,2.815638,2278
5,11,Al-Bi-Co-O,"{'Al': 0.03748, 'Co': 0.898, 'Bi': 0.06452}",550,0.642786,0.091503,2.817713,2277
5,12,Co-Nb-Zr-O,"{""Co"": 0.11989528830916713, ""Nb"": 0.7971433398082057, ""Zr"": 0.08296137188262713}",550,1.852322,0.023323,2.817713,2276
5,13,Co-Mn-Zr-O,"{""Co"": 0.5593441321143529, ""Mn"": 0.12162723710551458, ""Zr"": 0.31902863078013255}",0,0.66378,0.145637,2.817713,2275
5,14,Ag-Nb-Ni-O,"{""Ag"": 0.4785188711677248, ""Nb"": 0.48652955381979124, ""Ni"": 0.03495157501248397}",550,0.896954,0.147469,2.817713,2274
5,15,Ni-Sb-W-O,"{""Ni"": 0.3748331309674378, ""Sb"": 0.6251668690325622, ""W"": 0.0}",550,0.978143,0.008302,2.817713,2273
5,16,Mn-Nb-Zn-O,"{'Mn': 0.06711550145841354, 'Nb': 0.8100589152396435, 'Zn': 0.12282558330194306}",550,1.602697,0.006166,2.817713,2272
5,17,Bi-Co-Mo-O,"{'Bi': 0.60552, 'Mo': 0.05701, 'Co': 0.33748}",550,0.710973,0.840403,2.817713,2271
5,18,Nb-Ni-Ta-O,"{""Nb"": 0.42576836894227577, ""Ni"": 0.488301579189772, ""Ta"": 0.08593005186795219}",550,1.694471,0.016974,2.817713,2270
5,19,Co-Mn-Ti-O,"{'Co': 0.14052, 'Mn': 0.03769, 'Ti': 0.82179}",550,1.24877,0.027375,2.817713,2269
5,20,Al-Bi-Co-O,"{'Al': 0.07305, 'Co': 0.86282, 'Bi': 0.06413}",700,0.706549,0.04734,2.817713,2268
5,21,Co-Mn-Mo-O,"{'Mn': 0.6974685523763048, 'Co': 0.12446397163500819, 'Mo': 0.17806747598868708}",550,0.754972,0.138129,2.817713,2267
5,22,Al-Bi-Co-O,"{'Al': 0.23053, 'Co': 0.1823, 'Bi': 0.58716}",550,10.664814,0.043818,2.817713,2266
5,23,In-Mn-Pd-O,"{""In"": 0.07801338718013939, ""Mn"": 0.39997167883629875, ""Pd"": 0.5220149339835619}",550,0.543262,0.139143,2.841774,2265
5,24,Co-Mn-Ti-O,"{'Co': 0.26734, 'Mn': 0.10428, 'Ti': 0.62837}",550,1.001023,0.139365,2.841774,2264
5,25,Ni-Sb-W-O,"{""Ni"": 0.03285591180497803, ""Sb"": 0.0013594352724562114, ""W"": 0.9657846529225658}",0,6.245563,3.022218,2.841774,2263
5,26,Al-Bi-Co-O,"{'Al': 0.28245, 'Co': 0.49571, 'Bi': 0.22184}",550,10.664156,-0.033816,2.841774,2262
5,27,Fe-In-Ni-O,"{""Fe"": 0.10744359991174947, ""In"": 0.14262312092808727, ""Ni"": 0.7499332791601633}",500,0.973227,0.507405,2.841774,2261
5,28,Bi-Co-Mo-O,"{'Bi': 0.86654, 'Mo': 0.04046, 'Co': 0.093}",550,0.807925,1.857925,2.841774,2260
5,29,Al-Ni-Ti-O,"{'Ni': 0.7337, 'Al': 0.12518, 'Ti': 0.14112}",700,0.934437,0.227694,2.841774,2259
5,30,Co-Ni-Ta-O,"{""Co"": 0.1456313544200891, ""Ni"": 0.3567106941129456, ""Ta"": 0.4976579514669654}",550,1.089793,0.027757,2.841774,2258
5,31,Ag-Ni-Sb-O,"{'Sb': 0.02957, 'Ni': 0.22494, 'Ag': 0.74549}",0,0.920219,1.044522,2.841774,2257
5,32,Al-Ni-Ti-O,"{'Ni': 0.67953, 'Al': 0.08632, 'Ti': 0.23415}",550,0.865259,0.334024,2.841774,2256
5,33,Al-Ni-Ti-O,"{'Ni': 0.73866, 'Al': 0.11556, 'Ti': 0.14578}",550,0.850161,0.336713,2.841774,2255
5,34,Ag-Pb-W-O,"{'Pb': 0.706, 'W': 0.0193, 'Ag': 0.27471}",0,0.946989,0.60562,2.841774,2254
5,35,Co-Mn-Ti-O,"{'Co': 0.39457, 'Mn': 0.42326, 'Ti': 0.18217}",550,0.914888,0.101996,2.841774,2253
5,36,Co-In-Si-O,"{""Co"": 0.5840952640565931, ""In"": 0.41590473594340704}",550,7.448772,0.010328,2.841774,2252
5,37,Ge-In-Zr-O,"{""Ge"": 0.14340300425948926, ""In"": 0.2755944352273321, ""Zr"": 0.5810025605131786}",550,1.528471,0.034522,2.841774,2251
5,38,Co-Ni-Pd-O,"{""Co"": 0.3242684621137102, ""Ni"": 0.011116106585566965, ""Pd"": 0.6646154313007228}",550,0.759602,0.039542,2.841774,2250
5,39,Mn-Ni-Pd-O,"{""Mn"": 0.07005512729274747, ""Ni"": 0.7945444444712412, ""Pd"": 0.13540042823601134}",0,0.669319,0.62018,2.841774,2249
5,40,Mn-Pd-Zn-O,"{""Mn"": 0.02867816257328841, ""Pd"": 0.22109150763522245, ""Zn"": 0.7502303297914892}",550,0.643088,1.066042,2.841774,2248
5,41,Mn-Nb-Zn-O,"{'Mn': 0.031395273265179824, 'Nb': 0.8511173880980598, 'Zn': 0.11748733863676049}",700,1.703265,-0.01823,2.841774,2247
5,42,Mn-Ni-Pd-O,"{""Mn"": 0.358489994151669, ""Ni"": 0.4211467980576333, ""Pd"": 0.22036320779069776}",550,0.687648,0.089567,2.841774,2246
5,43,Mn-Pd-Zn-O,"{""Mn"": 0.03147256616848897, ""Pd"": 0.8932849855435693, ""Zn"": 0.07524244828794169}",550,0.597415,0.071506,2.845207,2245
5,44,Bi-Co-Sb-O,"{'Sb': 0.00895, 'Bi': 0.85692, 'Co': 0.13413}",0,0.994755,1.094073,2.845207,2244
5,45,Co-Ni-Ta-O,"{""Co"": 0.10034092273094715, ""Ni"": 0.7571508202208153, ""Ta"": 0.14250825704823764}",550,0.708437,0.627437,2.845207,2243
5,46,Co-In-Zr-O,"{""Co"": 0.049207044425978334, ""In"": 0.10359497312884207, ""Zr"": 0.8471979824451796}",550,1.102355,0.032232,2.845207,2242
5,47,Co-Mo-Pd-O,"{""Co"": 0.13701578586074648, ""Mo"": 0.09056728228019642, ""Pd"": 0.7724169318590571}",550,0.677782,0.038068,2.845207,2241
5,48,Ni-Pd-Ta-O,"{""Ni"": 0.11578991563577166, ""Pd"": 0.18756160723361423, ""Ta"": 0.6966484771306142}",550,1.625653,-0.005947,2.845207,2240
5,49,Ag-Ge-Hf-O,"{""Ag"": 0.5664071649341534, ""Ge"": 0.3629017861302668, ""Hf"": 0.07069104893557973}",550,0.835272,0.323715,2.845207,2239
5,50,Mn-Pd-Zn-O,"{""Mn"": 0.07393602550565898, ""Pd"": 0.1742729049360278, ""Zn"": 0.7517910695583133}",550,0.910535,0.821524,2.845207,2238
6,1,Mn-Ni-Pd-O,"{""Mn"": 0.0631008464256386, ""Ni"": 0.8192896212617821, ""Pd"": 0.11760953231257941}",0,0.674188,0.650249,2.003397,2287
6,2,Ni-Pd-Ta-O,"{""Ni"": 0.06497016675708737, ""Pd"": 0.889758224718729, ""Ta"": 0.045271608524183535}",550,0.647123,0.004436,2.211764,2286
6,3,Co-Mn-Mo-O,"{'Mn': 0.6974685523763048, 'Co': 0.12446397163500819, 'Mo': 0.17806747598868708}",550,0.754972,0.138129,2.211764,2285
6,4,Co-Nb-Sn-O,"{'Co': 0.8300857459242147, 'Nb': 0.13044172155720948, 'Sn': 0.039472532518575874}",700,0.690486,0.052274,2.211764,2284
6,5,Co-Mn-Ti-O,"{'Co': 0.21229, 'Mn': 0.68317, 'Ti': 0.10455}",700,1.56706,0.065798,2.211764,2283
6,6,Mn-Nb-Zn-O,"{'Mn': 0.021355408142775402, 'Nb': 0.8655590353345739, 'Zn': 0.11308555652265082}",550,5.489283,0.004498,2.211764,2282
6,7,Co-In-Si-O,"{""Co"": 0.4169115551184158, ""In"": 0.5830884448815842}",0,1.107384,0.113286,2.211764,2281
6,8,Ag-Ge-Hf-O,"{""Ag"": 0.5707439785661409, ""Ge"": 0.14164910790841984, ""Hf"": 0.28760691352543927}",550,0.862892,0.204631,2.211764,2280
6,9,Al-Ni-Ti-O,"{'Ni': 0.20523, 'Al': 0.06378, 'Ti': 0.73099}",700,1.070628,-0.18284,2.211764,2279
6,10,In-Mn-Pd-O,"{""In"": 0.06455292438018106, ""Mn"": 0.6773031227311312, ""Pd"": 0.25814395288868774}",550,0.542017,0.158192,2.850243,2278
6,11,Co-In-Zr-O,"{""Co"": 0.7704059432752054, ""In"": 0.17190637943801657, ""Zr"": 0.05768767728677797}",550,0.591444,0.224257,2.850243,2277
6,12,In-Mn-Pd-O,"{""In"": 0.07978659119665726, ""Mn"": 0.2369801359400674, ""Pd"": 0.6832332728632754}",550,0.508896,0.028395,3.069379,2276
6,13,Fe-In-Ni-O,"{""Fe"": 0.06096127048303243, ""In"": 0.9008741059419074, ""Ni"": 0.03816462357506024}",500,1.01599,0.041637,3.069379,2275
6,14,Mn-Ni-Pd-O,"{""Mn"": 0.05651099892265634, ""Ni"": 0.8115395660483478, ""Pd"": 0.13194943502899587}",550,0.658753,0.610581,3.069379,2274
6,15,Al-Ni-Ti-O,"{'Ni': 0.3226, 'Al': 0.44445, 'Ti': 0.23295}",550,0.957397,0.070332,3.069379,2273
6,16,Co-Mn-Nb-O,"{""Co"": 0.8153016459586394, ""Mn"": 0.14242445249418428, ""Nb"": 0.042273901547176404}",400,0.660113,0.140637,3.069379,2272
6,17,Ni-Sb-W-O,"{""Ni"": 0.04783123494267082, ""Sb"": 0.2922916900415117, ""W"": 0.6598770750158175}",550,1.035986,0.03055,3.069379,2271
6,18,Ag-Ni-Sb-O,"{'Sb': 0.00206, 'Ni': 0.05982, 'Ag': 0.93812}",0,0.921937,2.13411,3.069379,2270
6,19,Co-Mn-Mo-O,"{'Mn': 0.22112, 'Co': 0.52452, 'Mo': 0.25437}",550,0.740905,0.095189,3.069379,2269
6,20,Bi-Ni-Zr-O,"{""Bi"": 0.9311759836447115, ""Ni"": 0.015810931974497868, ""Zr"": 0.05301308438079061}",0,10.728798,1.020224,3.069379,2268
6,21,Co-Ni-Ta-O,"{""Co"": 0.10397999431935959, ""Ni"": 0.217690166367271, ""Ta"": 0.6783298393133694}",550,1.88204,0.042182,3.069379,2267
6,22,Bi-Co-Mo-O,"{'Bi': 0.19173, 'Mo': 0.44784, 'Co': 0.36043}",550,0.904399,0.328256,3.069379,2266
6,23,Co-In-Zr-O,"{""Co"": 0.13271648904482647, ""In"": 0.7579793387975783, ""Zr"": 0.10930417215759519}",0,0.958027,0.632824,3.069379,2265
6,24,Mn-Ni-Pd-O,"{""Mn"": 0.32837476139069816, ""Ni"": 0.06679205532832869, ""Pd"": 0.6048331832809731}",550,0.523845,0.176908,3.069379,2264
6,25,Co-Nb-Zr-O,"{""Co"": 0.12451562372202542, ""Nb"": 0.8082882139975541, ""Zr"": 0.06719616228042058}",550,1.93782,0.006262,3.069379,2263
6,26,Fe-In-Ni-O,"{""Fe"": 0.30651132626680416, ""In"": 0.25746523482225453, ""Ni"": 0.43602343891094125}",500,1.087048,0.337702,3.069379,2262
6,27,Mn-Nb-Sb-O,"{""Mn"": 0.1313915211994924, ""Nb"": 0.8409353212340209, ""Sb"": 0.02767315756648663}",550,1.782132,-0.014696,3.069379,2261
6,28,Co-Ni-Ta-O,"{""Co"": 0.2422983683664644, ""Ni"": 0.13297599563953677, ""Ta"": 0.6247256359939988}",550,1.336208,-0.007764,3.069379,2260
6,29,Ni-Pd-Ta-O,"{""Ni"": 0.49231510358469016, ""Pd"": 0.32405550038177644, ""Ta"": 0.1836293960335334}",550,0.742144,0.08284,3.069379,2259
6,30,Fe-Sb-W-O,"{""Fe"": 0.9946650223602168, ""Sb"": 0.005334977639783133, ""W"": 0.0}",550,0.964136,0.011988,3.069379,2258
6,31,Co-Mo-Pd-O,"{""Co"": 0.3588970054727965, ""Mo"": 0.32953922800554036, ""Pd"": 0.3115637665216631}",550,0.855931,0.153964,3.069379,2257
6,32,Co-Mn-Ti-O,"{'Co': 0.10076, 'Mn': 0.03088, 'Ti': 0.86836}",550,1.522429,-0.034282,3.069379,2256
6,33,Co-Nb-Sn-O,"{'Co': 0.92463, 'Nb': 0.06517, 'Sn': 0.0102}",550,0.677109,0.026983,3.069379,2255
6,34,Fe-Sb-W-O,"{'Sb': 0.01031, 'W': 0.89228, 'Fe': 0.09741}",0,0.933529,1.836288,3.069379,2254
6,35,Co-Mo-Pd-O,"{""Co"": 0.07341363971877567, ""Mo"": 0.0507077791458157, ""Pd"": 0.8758785811354087}",550,0.63721,0.108856,3.069379,2253
6,36,Mn-Nb-Zn-O,"{'Mn': 0.08321492779585433, 'Nb': 0.7979419571777182, 'Zn': 0.1188431150264275}",700,1.206779,0.010801,3.069379,2252
6,37,Al-Bi-Co-O,"{'Al': 0.03683, 'Co': 0.93305, 'Bi': 0.03012}",550,0.666361,0.029175,3.069379,2251
6,38,Al-Ni-Ti-O,"{'Ni': 0.41086, 'Al': 0.10173, 'Ti': 0.48741}",550,0.891981,0.154757,3.069379,2250
6,39,Fe-In-Ni-O,"{""Fe"": 0.1529729183715127, ""In"": 0.7047228281431447, ""Ni"": 0.14230425348534254}",500,0.981099,0.444654,3.069379,2249
6,40,Fe-Sb-W-O,"{""Fe"": 0.04553111737253496, ""Sb"": 0.001364204677489476, ""W"": 0.9531046779499757}",550,10.663267,0.042972,3.069379,2248
6,41,Ag-Ge-Hf-O,"{""Ag"": 0.13264196107555665, ""Ge"": 0.8002228236468913, ""Hf"": 0.06713521527755205}",0,0.996337,0.553065,3.069379,2247
6,42,Bi-Ni-Zr-O,"{""Bi"": 0.463292277934059, ""Ni"": 0.18412129657663714, ""Zr"": 0.3525864254893038}",0,0.943958,0.851155,3.069379,2246
6,43,Co-Hf-Zr-O,"{""Co"": 0.9544679253365075, ""Hf"": 0.03729647256231155, ""Zr"": 0.008235602101180992}",550,0.630033,0.073985,3.069379,2245
6,44,Ag-Ge-Hf-O,"{""Ag"": 0.13487158213059594, ""Ge"": 0.4206187109251542, ""Hf"": 0.4445097069442499}",550,1.267719,0.22559,3.069379,2244
6,45,Ni-Sb-W-O,"{""Ni"": 0.04875890276709923, ""Sb"": 0.0019046412214464565, ""W"": 0.9493364560114542}",0,1.700838,4.660063,3.069379,2243
6,46,Ag-Ni-Sb-O,"{'Sb': 0.00896, 'Ni': 0.62545, 'Ag': 0.36559}",0,0.947541,0.955885,3.069379,2242
6,47,Bi-Ni-Zr-O,"{""Bi"": 0.3905543589593799, ""Ni"": 0.5804005745154036, ""Zr"": 0.02904506652521659}",550,0.783861,0.424657,3.069379,2241
6,48,Ag-Nb-Ni-O,"{""Ag"": 0.23108412678689016, ""Nb"": 0.0002560139453292234, ""Ni"": 0.7686598592677806}",550,0.762834,0.497609,3.069379,2240
6,49,Fe-Ni-Ta-O,"{""Fe"": 0.09637270555363453, ""Ni"": 0.6445171873009753, ""Ta"": 0.2591101071453901}",400,0.719987,0.30391,3.069379,2239
6,50,Co-Mn-Mo-O,"{'Mn': 0.55058, 'Co': 0.14196, 'Mo': 0.30745}",550,0.839315,0.06896,3.069379,2238
7,1,Co-Nb-Sn-O,"{'Co': 0.91462, 'Nb': 0.07141, 'Sn': 0.01397}",550,0.671773,0.067581,2.053261,2287
7,2,Co-Mn-Zr-O,"{""Co"": 0.7857337774696935, ""Mn"": 0.16440744010157218, ""Zr"": 0.04985878242873422}",0,0.612158,0.148594,2.415974,2286
7,3,Fe-Sb-W-O,"{'Sb': 0.027175551622698888, 'W': 0.9207275938513088, 'Fe': 0.05209685452599234}",0,0.950191,0.026885,2.415974,2285
7,4,Cr-Sb-V-O,"{""Cr"": 0.2623272524292542, ""Sb"": 0.16129772930738046, ""V"": 0.5763750182633655}",550,0.882876,0.232063,2.415974,2284
7,5,Co-Sb-Zr-O,"{""Co"": 0.2099155630695397, ""Sb"": 0.001568051282241029, ""Zr"": 0.7885163856482192}",0,0.912248,0.124463,2.415974,2283
7,6,Ag-Ge-Hf-O,"{""Ag"": 0.10549413013748543, ""Ge"": 0.12875012850681772, ""Hf"": 0.7657557413556969}",550,1.165799,0.061425,2.415974,2282
7,7,Co-Mn-W-O,"{'Co': 0.57313, 'W': 0.36434, 'Mn': 0.06252}",550,1.125365,-0.018033,2.415974,2281
7,8,Bi-Co-Sb-O,"{'Sb': 0.00915, 'Bi': 0.37323, 'Co': 0.61762}",550,0.687643,0.053209,2.416877,2280
7,9,Bi-Ni-Zr-O,"{""Bi"": 0.34847562015465805, ""Ni"": 0.04362090035751135, ""Zr"": 0.6079034794878305}",550,1.230848,0.091367,2.416877,2279
7,10,Co-Nb-Sn-O,"{'Co': 0.57431, 'Nb': 0.31877, 'Sn': 0.10692}",700,0.999811,-0.046009,2.416877,2278
7,11,Co-Mn-Zr-O,"{""Co"": 0.866684291948655, ""Mn"": 0.10092992939144035, ""Zr"": 0.032385778659904496}",550,0.654426,0.136051,2.417095,2277
7,12,Co-Sb-Zr-O,"{""Co"": 0.25093562713512313, ""Sb"": 0.00966320115541792, ""Zr"": 0.7394011717094591}",0,0.8718,0.235884,2.417095,2276
7,13,Co-Ni-Ta-O,"{""Co"": 0.1456313544200891, ""Ni"": 0.3567106941129456, ""Ta"": 0.4976579514669654}",550,1.089793,0.027757,2.417095,2275
7,14,Mn-Nb-Zn-O,"{'Mn': 0.2615318320194931, 'Nb': 0.65354923720631, 'Zn': 0.0849189307741969}",550,0.788312,0.020662,2.417095,2274
7,15,Fe-In-Ni-O,"{""Fe"": 0.10062058951580709, ""In"": 0.31922692522050683, ""Ni"": 0.580152485263686}",500,0.996465,0.499718,2.417095,2273
7,16,Cr-Sb-V-O,"{""Cr"": 0.7117840796964638, ""Sb"": 0.19465756445969878, ""V"": 0.09355835584383738}",550,0.968306,0.279114,2.417095,2272
7,17,Co-Mn-Sn-O,"{""Co"": 0.6996742777201921, ""Mn"": 0.30032572227980786, ""Sn"": 0.0}",450,0.774895,0.033269,2.417095,2271
7,18,Al-Bi-Co-O,"{'Al': 0.32077, 'Co': 0.16154, 'Bi': 0.51768}",700,2.953351,0.000718,2.417095,2270
