Repository: fl97inc/lila_oer_manuscript

# AI-guided high-throughput discovery of iridium- and ruthenium-free palladium-oxide catalysts for durable acidic oxygen evolution

This repository contains data and code to reproduce the figures in the accompanying manuscript.

**Citation:**

> Jenewein, K. J., Habib Zadeh, F., Wang, X., Malkomes, G., Zhang, H., Page, N., Bang, J. J., Santiago, P. J., Contreras, K. V., Li, K. K., Perna, A., Britton, L. M., Kilic, F., Cruse, K. J., Taheri, A., Mallayya, K., Quinn, H., Durr, R. A., Beaucage, P. A., Gregoire, J. M., & Gómez-Bombarelli, R. (2026). *AI-guided high-throughput discovery of iridium- and ruthenium-free palladium-oxide catalysts for durable acidic oxygen evolution*.

File: data/fig_5a_seq_learning_agent.csv (part 1 of 2)
repeat,step,material_system,composition,anneal_T_C,predicted_overpotential_V,actual_overpotential_V,predicted_material_loss_umol,actual_material_loss_umol,hypervolume,best_objective
1,1,Co-Mn-Nb-O,"{""Co"": 0.47354753643369135, ""Mn"": 0.29874012749559603, ""Nb"": 0.22771233607071256}",400,0.803566,0.811903,0.214704,0.098778,1.74329,
1,2,Mn-Nb-Zn-O,"{'Mn': 0.12448971923321082, 'Nb': 0.720808299209908, 'Zn': 0.1547019815568811}",550,0.934166,0.949239,0.017411,0.006595,1.74329,
1,3,Co-Mo-Pd-O,"{""Co"": 0.10376979236107119, ""Mo"": 0.08462846934591049, ""Pd"": 0.8116017382930183}",550,0.799528,0.649778,0.187724,0.040015,2.191646,
1,4,Co-Mo-Pd-O,"{""Co"": 0.27725537865851374, ""Mo"": 0.21107325182634606, ""Pd"": 0.5116713695151401}",550,0.799869,0.640417,0.124798,0.222595,2.247907,
1,5,Co-In-Si-O,"{""Co"": 0.1668991932334837, ""In"": 0.8331008067665162}",550,0.77995,1.0,0.076903,0.25492,2.247907,
1,6,Mn-Ni-Pd-O,"{""Mn"": 0.38750364222850053, ""Ni"": 0.07579934661891238, ""Pd"": 0.5366970111525872}",550,0.738874,0.530295,0.121727,0.192224,2.913395,
1,7,Mn-Ni-Pd-O,"{""Mn"": 0.1752831215306652, ""Ni"": 0.10309654155485569, ""Pd"": 0.721620336914479}",550,0.664578,0.560114,0.135723,0.142551,2.917849,
1,8,Mn-Pd-Zn-O,"{""Mn"": 0.08702318299044716, ""Pd"": 0.2757330039596668, ""Zn"": 0.6372438130498861}",550,0.610628,0.620231,0.162011,0.632564,2.917849,
1,9,In-Mn-Pd-O,"{""In"": 0.11262280234658081, ""Mn"": 0.4597804111391463, ""Pd"": 0.42759678651427285}",550,0.592251,0.558834,0.225655,0.096854,2.922068,
1,10,In-Mn-Pd-O,"{""In"": 0.33966068986042264, ""Mn"": 0.4275171395213902, ""Pd"": 0.23282217061818725}",550,0.617242,0.673662,0.24582,0.098734,2.922068,
1,11,Co-Ni-Pd-O,"{""Co"": 0.20025070770540537, ""Ni"": 0.06361183661091674, ""Pd"": 0.7361374556836779}",550,0.585494,1.0,0.162934,0.002874,2.922068,
1,12,Mn-Ni-Pd-O,"{""Mn"": 0.464191210628284, ""Ni"": 0.1392677471267151, ""Pd"": 0.39654104224500086}",550,0.571371,0.602754,0.196645,0.112279,2.922068,
1,13,In-Mn-Pd-O,"{""In"": 0.08561389016399013, ""Mn"": 0.1313398420440644, ""Pd"": 0.7830462677919455}",550,0.607147,0.557793,0.167978,0.069428,2.92469,
1,14,Co-Ni-Pd-O,"{""Co"": 0.25596020863164903, ""Ni"": 0.12306368372571383, ""Pd"": 0.6209761076426372}",550,0.702665,1.0,0.109845,0.011207,2.92469,
1,15,In-Mn-Pd-O,"{""In"": 0.07801338718013939, ""Mn"": 0.39997167883629875, ""Pd"": 0.5220149339835619}",550,0.596303,0.543262,0.114555,0.139143,2.925462,
1,16,In-Mn-Pd-O,"{""In"": 0.03829737847977238, ""Mn"": 0.021671502319797566, ""Pd"": 0.94003111920043}",0,0.579371,0.450141,0.129536,0.73971,3.365756,
1,17,Ag-Pb-W-O,"{'Pb': 0.6253, 'W': 0.02941, 'Ag': 0.34529}",0,0.577725,0.767558,0.268728,0.593955,3.365756,
1,18,Ni-Pd-Ta-O,"{""Ni"": 0.12224298683288626, ""Pd"": 0.710357576894481, ""Ta"": 0.1673994362726327}",550,0.615832,0.65814,0.145882,7.1e-05,3.369445,
1,19,Ni-Pd-Ta-O,"{""Ni"": 0.04413737062120079, ""Pd"": 0.6869342835874181, ""Ta"": 0.2689283457913811}",550,0.637617,0.564769,0.091047,-0.000331,3.37575,
1,20,Ag-Ge-Hf-O,"{""Ag"": 0.6899281013929319, ""Ge"": 0.058095779267176566, ""Hf"": 0.25197611933989145}",550,0.696319,0.832123,0.057588,0.251175,3.37575,
1,21,Co-Mn-W-O,"{'Co': 0.1479170342695864, 'W': 0.36517532041913203, 'Mn': 0.48690764531128156}",550,0.741118,0.813155,0.06268,0.417796,3.37575,
1,22,Co-Ni-Pd-O,"{""Co"": 0.034186777338562194, ""Ni"": 0.003876776377088735, ""Pd"": 0.9619364462843492}",550,0.738967,0.928593,0.09971,-0.069154,3.376957,
1,23,Co-Mn-Sn-O,"{""Co"": 0.42648253452239276, ""Mn"": 0.5735174654776072, ""Sn"": 0.0}",0,0.794929,0.888262,0.061777,0.126736,3.376957,
1,24,Co-Mo-Pd-O,"{""Co"": 0.3694811802269531, ""Mo"": 0.230105200578521, ""Pd"": 0.4004136191945259}",0,0.686969,0.659337,0.092846,0.399562,3.376957,
1,25,Mn-Ni-Pd-O,"{""Mn"": 0.07801732924430468, ""Ni"": 0.038031991808914124, ""Pd"": 0.8839506789467813}",550,0.636425,0.558386,0.156028,0.015045,3.377304,
1,26,Ni-Pd-Ta-O,"{""Ni"": 0.35462782844477203, ""Pd"": 0.30538205132237606, ""Ta"": 0.33999012023285197}",550,0.683401,0.887275,0.081012,0.016514,3.377304,
1,27,Ni-Sb-W-O,"{""Ni"": 0.026883735482613292, ""Sb"": 0.0766314316671544, ""W"": 0.8964848328502323}",0,0.706788,1.0,0.038729,1.067708,3.377304,
1,28,Mn-Ni-Pd-O,"{""Mn"": 0.02549391828792056, ""Ni"": 0.04919373005491758, ""Pd"": 0.9253123516571619}",0,0.561332,0.794802,0.187525,0.344498,3.377304,
1,29,Ni-Pd-Ta-O,"{""Ni"": 0.05248019162461715, ""Pd"": 0.8736341173745683, ""Ta"": 0.07388569100081453}",550,0.629628,1.0,0.026707,-0.071684,3.377304,
1,30,In-Mn-Pd-O,"{""In"": 0.32896188337225674, ""Mn"": 0.26423614068875634, ""Pd"": 0.40680197593898687}",0,0.55631,0.694238,0.142668,0.144329,3.377304,
1,31,In-Mn-Pd-O,"{""In"": 0.05784410646262761, ""Mn"": 0.028938087027910276, ""Pd"": 0.9132178065094622}",550,0.554256,0.562457,0.255731,0.02403,3.377304,
1,32,In-Mn-Pd-O,"{""In"": 0.05218966198465292, ""Mn"": 0.3271353985864145, ""Pd"": 0.6206749394289326}",550,0.575205,0.512036,0.121744,0.081976,3.391573,
1,33,In-Mn-Pd-O,"{""In"": 0.06314132356524435, ""Mn"": 0.1347090477130088, ""Pd"": 0.8021496287217468}",550,0.542188,0.509622,0.13903,0.031273,3.395627,
1,34,In-Mn-Pd-O,"{""In"": 0.042715315416979746, ""Mn"": 0.029348300482695308, ""Pd"": 0.9279363841003249}",550,0.528422,0.533478,0.172136,-0.17164,3.462504,
1,35,In-Mn-Pd-O,"{""In"": 0.03713790635536924, ""Mn"": 0.015349167470548382, ""Pd"": 0.9475129261740823}",550,0.540355,0.554892,0.121049,-0.046614,3.462504,
1,36,Nb-Ni-Ta-O,"{""Nb"": 0.42576836894227577, ""Ni"": 0.488301579189772, ""Ta"": 0.08593005186795219}",550,0.791759,1.0,0.026488,0.016974,3.462504,
1,37,Ni-Pd-Ta-O,"{""Ni"": 0.0818929295586818, ""Pd"": 0.38866217003665976, ""Ta"": 0.5294449004046584}",550,0.752466,1.0,0.002442,-0.000384,3.462504,
1,38,Al-Cu-Mo-O,"{'Al': 0.22305, 'Cu': 0.50511, 'Mo': 0.27183}",700,0.788726,0.984923,0.099857,0.019498,3.462504,
1,39,In-Mn-Pd-O,"{""In"": 0.028990258354419284, ""Mn"": 0.03693590282476674, ""Pd"": 0.934073838820814}",550,0.542964,0.531315,0.059005,-0.136319,3.462867,
1,40,In-Mn-Pd-O,"{""In"": 0.014397582279969259, ""Mn"": 0.22828835007158713, ""Pd"": 0.7573140676484436}",550,0.525714,0.486738,0.058422,0.07178,3.478152,
1,41,In-Mn-Pd-O,"{""In"": 0.04878776822910443, ""Mn"": 0.2879258484740704, ""Pd"": 0.6632863832968252}",550,0.51828,0.495034,0.074601,-0.075646,3.482622,
1,42,In-Mn-Pd-O,"{""In"": 0.06524340670869531, ""Mn"": 0.02153704629566307, ""Pd"": 0.9132195469956416}",550,0.558218,0.541838,0.062408,0.044127,3.482622,
1,43,In-Mn-Pd-O,"{""In"": 0.036791407928505195, ""Mn"": 0.01931446609606981, ""Pd"": 0.9438941259754251}",550,0.521627,0.551155,0.061074,-0.096188,3.482622,
1,44,In-Mn-Pd-O,"{""In"": 0.05379369828820083, ""Mn"": 0.33113609723252174, ""Pd"": 0.6150702044792774}",550,0.51445,0.500854,0.063811,0.058014,3.482622,
1,45,Mn-Ni-Pd-O,"{""Mn"": 0.04169509684582709, ""Ni"": 0.09252990026791898, ""Pd"": 0.8657750028862539}",550,0.653222,0.682331,0.019202,0.083634,3.482622,
1,46,Mn-Pd-Zn-O,"{""Mn"": 0.19464692904140998, ""Pd"": 0.6827823274826441, ""Zn"": 0.12257074347594592}",550,0.580089,0.563531,0.075233,0.115853,3.482622,
1,47,In-Mn-Pd-O,"{""In"": 0.07775666649006174, ""Mn"": 0.3066161909085832, ""Pd"": 0.615627142601355}",0,0.523557,0.610855,0.262968,0.190901,3.482622,
1,48,In-Mn-Pd-O,"{""In"": 0.0502959325660693, ""Mn"": 0.5788076606219809, ""Pd"": 0.3708964068119499}",550,0.675394,0.522018,0.07588,0.123232,3.482622,
1,49,Ni-Pd-Ta-O,"{""Ni"": 0.031209369965014742, ""Pd"": 0.7817180816866676, ""Ta"": 0.1870725483483176}",550,0.698875,0.536471,0.007443,-0.002859,3.482622,
1,50,Mn-Ni-Pd-O,"{""Mn"": 0.2060260359420731, ""Ni"": 0.22065065898585495, ""Pd"": 0.573323305072072}",550,0.62259,0.649202,0.123094,0.110542,3.482622,
2,1,Co-Mn-Nb-O,"{""Co"": 0.47354753643369135, ""Mn"": 0.29874012749559603, ""Nb"": 0.22771233607071256}",400,0.803566,0.811903,0.214704,0.098778,1.74329,
2,2,Mn-Nb-Zn-O,"{'Mn': 0.12448971923321082, 'Nb': 0.720808299209908, 'Zn': 0.1547019815568811}",550,0.934166,0.949239,0.017411,0.006595,1.74329,
2,3,Co-Mo-Pd-O,"{""Co"": 0.10376979236107119, ""Mo"": 0.08462846934591049, ""Pd"": 0.8116017382930183}",550,0.799528,0.649778,0.187724,0.040015,2.191646,
2,4,Co-Mo-Pd-O,"{""Co"": 0.27725537865851374, ""Mo"": 0.21107325182634606, ""Pd"": 0.5116713695151401}",550,0.799869,0.640417,0.124798,0.222595,2.247907,
2,5,Co-In-Si-O,"{""Co"": 0.1668991932334837, ""In"": 0.8331008067665162}",550,0.77995,1.0,0.076903,0.25492,2.247907,
2,6,Mn-Pd-Zn-O,"{""Mn"": 0.030963692468232024, ""Pd"": 0.7418484037406559, ""Zn"": 0.22718790379111203}",550,0.714612,0.595813,0.133623,0.152457,2.51977,
2,7,Al-Cu-Mo-O,"{'Al': 0.04351, 'Cu': 0.01847, 'Mo': 0.93802}",550,0.876957,0.945614,0.02957,0.12888,2.51977,
2,8,Mn-Ni-Pd-O,"{""Mn"": 0.11736376963788844, ""Ni"": 0.0905246155730535, ""Pd"": 0.792111614789058}",550,0.676138,0.622796,0.128339,-0.009966,2.529186,
2,9,Co-Ni-Pd-O,"{""Co"": 0.027720495851645238, ""Ni"": 0.0031830419040517603, ""Pd"": 0.969096462244303}",550,0.657651,1.0,0.093862,0.029055,2.529186,
2,10,In-Mn-Pd-O,"{""In"": 0.05379369828820083, ""Mn"": 0.33113609723252174, ""Pd"": 0.6150702044792774}",550,0.644825,0.500854,0.096593,0.058014,3.118089,
2,11,In-Mn-Pd-O,"{""In"": 0.05218966198465292, ""Mn"": 0.3271353985864145, ""Pd"": 0.6206749394289326}",550,0.553774,0.512036,0.059307,0.081976,3.118089,
2,12,In-Mn-Pd-O,"{""In"": 0.07775666649006174, ""Mn"": 0.3066161909085832, ""Pd"": 0.615627142601355}",0,0.554795,0.610855,0.07503,0.190901,3.118089,
2,13,In-Mn-Pd-O,"{""In"": 0.042409494002724576, ""Mn"": 0.42689256270205694, ""Pd"": 0.5306979432952185}",550,0.560758,0.507859,0.090998,-0.034148,3.131769,
2,14,In-Mn-Pd-O,"{""In"": 0.07801338718013939, ""Mn"": 0.39997167883629875, ""Pd"": 0.5220149339835619}",550,0.538627,0.543262,0.036858,0.139143,3.131769,
2,15,Mn-Pd-Zn-O,"{""Mn"": 0.48966437868125506, ""Pd"": 0.42888968180492804, ""Zn"": 0.08144593951381679}",550,0.620415,0.609758,0.023107,0.230775,3.131769,
2,16,In-Mn-Pd-O,"{""In"": 0.05021822544889951, ""Mn"": 0.5238487840934755, ""Pd"": 0.42593299045762506}",550,0.567096,0.521999,0.049436,0.133746,3.131769,
2,17,In-Mn-Pd-O,"{""In"": 0.044310571423111254, ""Mn"": 0.07464775799245787, ""Pd"": 0.8810416705844308}",550,0.780118,0.527397,0.071155,-0.148576,3.181566,
2,18,In-Mn-Pd-O,"{""In"": 0.014397582279969259, ""Mn"": 0.22828835007158713, ""Pd"": 0.7573140676484436}",550,0.542797,0.486738,0.023264,0.07178,3.268537,
2,19,In-Mn-Pd-O,"{""In"": 0.06314132356524435, ""Mn"": 0.1347090477130088, ""Pd"": 0.8021496287217468}",550,0.596304,0.509622,0.063186,0.031273,3.268537,
2,20,In-Mn-Pd-O,"{""In"": 0.056100900792319205, ""Mn"": 0.0634796603358694, ""Pd"": 0.8804194388718114}",550,0.626151,0.547571,0.010509,-0.072961,3.268537,
2,21,In-Mn-Pd-O,"{""In"": 0.06189116978794804, ""Mn"": 0.0987940365867387, ""Pd"": 0.8393147936253132}",550,0.539366,0.528069,0.002154,0.068041,3.268537,
2,22,In-Mn-Pd-O,"{""In"": 0.028990258354419284, ""Mn"": 0.03693590282476674, ""Pd"": 0.934073838820814}",550,0.64622,0.531315,-0.039266,-0.136319,3.268537,
2,23,In-Mn-Pd-O,"{""In"": 0.04878776822910443, ""Mn"": 0.2879258484740704, ""Pd"": 0.6632863832968252}",550,0.51671,0.495034,0.059368,-0.075646,3.271143,
2,24,In-Mn-Pd-O,"{""In"": 0.036791407928505195, ""Mn"": 0.01931446609606981, ""Pd"": 0.9438941259754251}",550,0.594225,0.551155,-0.082049,-0.096188,3.271143,
2,25,In-Mn-Pd-O,"{""In"": 0.051113998960960604, ""Mn"": 0.0390079742062255, ""Pd"": 0.9098780268328138}",550,0.626409,0.540145,-0.05604,-0.071844,3.271143,
2,26,In-Mn-Pd-O,"{""In"": 0.07023121592726059, ""Mn"": 0.27670140169429713, ""Pd"": 0.6530673823784422}",550,0.539641,0.507365,0.062538,0.090649,3.271143,
2,27,In-Mn-Pd-O,"{""In"": 0.05891653681514183, ""Mn"": 0.04827078204685004, ""Pd"": 0.892812681138008}",550,0.600175,0.529626,-0.052549,-0.234391,3.311508,
2,28,In-Mn-Pd-O,"{""In"": 0.06524340670869531, ""Mn"": 0.02153704629566307, ""Pd"": 0.9132195469956416}",550,0.583555,0.541838,-0.096125,0.044127,3.311508,
2,29,In-Mn-Pd-O,"{""In"": 0.05985814259108442, ""Mn"": 0.042915300831115576, ""Pd"": 0.8972265565778}",550,0.543882,0.567808,-0.133564,-0.05914,3.311508,
2,30,Co-Mo-Pd-O,"{""Co"": 0.10032989169254711, ""Mo"": 0.07425483425251889, ""Pd"": 0.8254152740549341}",550,0.700498,0.648482,0.033123,0.00982,3.311508,
2,31,In-Mn-Pd-O,"{""In"": 0.28985393550867283, ""Mn"": 0.1965331105863635, ""Pd"": 0.5136129539049638}",550,0.623677,0.631926,0.086289,0.06893,3.311508,
2,32,In-Mn-Pd-O,"{""In"": 0.0502959325660693, ""Mn"": 0.5788076606219809, ""Pd"": 0.3708964068119499}",550,0.633139,0.522018,0.149371,0.123232,3.311508,
2,33,Co-Ni-Pd-O,"{""Co"": 0.09953592232789549, ""Ni"": 0.012605030408202019, ""Pd"": 0.8878590472639025}",550,0.718967,0.698798,-0.005825,0.04045,3.311508,
2,34,Mn-Ni-Pd-O,"{""Mn"": 0.01715741329294175, ""Ni"": 0.02579982314563415, ""Pd"": 0.957042763561424}",550,0.636263,0.589354,-0.017192,0.051037,3.311508,
2,35,Mn-Pd-Zn-O,"{""Mn"": 0.0361211644589684, ""Pd"": 0.9294179146764211, ""Zn"": 0.034460920864610466}",550,0.635039,0.575991,6e-06,0.019029,3.311508,
2,36,Mn-Pd-Zn-O,"{""Mn"": 0.01785209824110034, ""Pd"": 0.9522700654484872, ""Zn"": 0.029877836310412426}",0,0.60169,0.466356,0.026706,0.432227,3.429733,
2,37,In-Mn-Pd-O,"{""In"": 0.042715315416979746, ""Mn"": 0.029348300482695308, ""Pd"": 0.9279363841003249}",550,0.544708,0.533478,-0.095868,-0.17164,3.429733,
2,38,Co-Mo-Pd-O,"{""Co"": 0.034022044515396845, ""Mo"": 0.02622696912923324, ""Pd"": 0.9397509863553699}",550,0.776848,0.631456,0.009742,-0.05169,3.429733,
2,39,Ag-Ni-Sb-O,"{'Ni': 0.16774, 'Sb': 0.21112, 'Ag': 0.62114}",550,0.801413,0.872976,0.033392,0.678401,3.429733,
2,40,Co-Mo-Pd-O,"{""Co"": 0.03613773428151043, ""Mo"": 0.021021919813891787, ""Pd"": 0.9428403459045978}",550,0.644099,0.628865,-0.015853,-0.06209,3.429733,
2,41,Ag-Ge-Hf-O,"{""Ag"": 0.5664071649341534, ""Ge"": 0.3629017861302668, ""Hf"": 0.07069104893557973}",550,0.693278,0.835272,0.122745,0.323715,3.429733,
2,42,Mn-Ni-Pd-O,"{""Mn"": 0.04852505166983407, ""Ni"": 0.027224432947693954, ""Pd"": 0.9242505153824719}",550,0.558009,0.573906,0.002462,0.179134,3.429733,
2,43,Co-Ni-Pd-O,"{""Co"": 0.023424670306801964, ""Ni"": 0.002467217132874793, ""Pd"": 0.9741081125603234}",550,0.860744,1.0,0.066231,0.034582,3.429733,
2,44,In-Mn-Pd-O,"{""In"": 0.03713790635536924, ""Mn"": 0.015349167470548382, ""Pd"": 0.9475129261740823}",550,0.543547,0.554892,-0.073622,-0.046614,3.429733,
2,45,Co-Mo-Pd-O,"{""Co"": 0.033903829495954954, ""Mo"": 0.0265158798464327, ""Pd"": 0.9395802906576124}",550,0.712816,0.644926,-0.038593,0.140218,3.429733,
2,46,Co-Mo-Pd-O,"{""Co"": 0.037560566516235266, ""Mo"": 0.026989012883833388, ""Pd"": 0.9354504205999313}",550,0.65677,0.652227,0.009957,-0.022575,3.429733,
2,47,Co-Ni-Pd-O,"{""Co"": 0.07714628976073759, ""Ni"": 0.005391212764659201, ""Pd"": 0.9174624974746033}",550,0.752418,0.780653,0.070062,0.008519,3.429733,
2,48,In-Mn-Pd-O,"{""In"": 0.32896188337225674, ""Mn"": 0.26423614068875634, ""Pd"": 0.40680197593898687}",0,0.645104,0.694238,0.114468,0.144329,3.429733,
2,49,Mn-Pd-Zn-O,"{""Mn"": 0.022538290833470104, ""Pd"": 0.9385379124276367, ""Zn"": 0.0389237967388931}",0,0.590288,0.498219,0.201841,0.420031,3.429733,
2,50,In-Mn-Pd-O,"{""In"": 0.09571536581703892, ""Mn"": 0.25730804212694447, ""Pd"": 0.6469765920560167}",0,0.568203,0.593006,0.157741,0.321881,3.429733,
3,1,Co-Mn-Ti-O,"{'Co': 0.49197, 'Mn': 0.07539, 'Ti': 0.43264}",550,0.780661,1.0,0.263115,-0.026596,1.74329,
3,2,Co-Mn-Mo-O,"{'Mn': 0.4963639939584298, 'Co': 0.0738018278910136, 'Mo': 0.4298341781505566}",550,0.821491,0.735408,0.183646,0.111675,1.746464,
3,3,Co-In-Si-O,"{""Co"": 0.1668991932334837, ""In"": 0.8331008067665162}",550,0.88472,1.0,0.049853,0.25492,1.746464,
3,4,Co-Mn-Mo-O,"{'Mn': 0.6974685523763048, 'Co': 0.12446397163500819, 'Mo': 0.17806747598868708}",550,0.77901,0.754972,0.19353,0.138129,1.746464,
3,5,Mn-Ni-Pd-O,"{""Mn"": 0.16526458045864276, ""Ni"": 0.48693677612164016, ""Pd"": 0.34779864341971695}",0,0.744736,0.605276,0.160048,0.492492,2.409499,
3,6,Co-Mn-Mo-O,"{'Mn': 0.08467, 'Co': 0.1006, 'Mo': 0.81473}",550,0.78935,1.0,0.155577,0.015867,2.409499,
3,7,Mn-Ni-Pd-O,"{""Mn"": 0.50407457867966, ""Ni"": 0.1532970418116968, ""Pd"": 0.34262837950864317}",550,0.751679,0.607767,0.276101,0.094021,2.458401,
3,8,Mn-Ni-Pd-O,"{""Mn"": 0.5994147032096059, ""Ni"": 0.2278498785817519, ""Pd"": 0.17273541820864213}",550,0.677496,0.627012,0.237487,0.058662,2.462767,
3,9,In-Mn-Pd-O,"{""In"": 0.0502959325660693, ""Mn"": 0.5788076606219809, ""Pd"": 0.3708964068119499}",550,0.644744,0.522018,0.190581,0.123232,2.972359,
3,10,Al-Cu-Mo-O,"{'Al': 0.24184, 'Cu': 0.23104, 'Mo': 0.52711}",550,0.817157,0.934199,0.088225,0.047352,2.972359,
3,11,In-Mn-Pd-O,"{""In"": 0.06455292438018106, ""Mn"": 0.6773031227311312, ""Pd"": 0.25814395288868774}",550,0.628109,0.542017,0.113245,0.158192,2.972359,
3,12,In-Mn-Pd-O,"{""In"": 0.04009563164933452, ""Mn"": 0.687476608887267, ""Pd"": 0.2724277594633984}",0,0.563478,0.759601,0.139171,0.455977,2.972359,
3,13,Mn-Pd-Zn-O,"{""Mn"": 0.5738663435618306, ""Pd"": 0.33790233754554266, ""Zn"": 0.08823131889262667}",550,0.604966,0.661842,0.190686,0.318228,2.972359,
3,14,In-Mn-Pd-O,"{""In"": 0.13954616380714097, ""Mn"": 0.6422981138632722, ""Pd"": 0.21815572232958683}",550,0.671518,0.607199,0.148504,0.105084,2.972369,
3,15,Mn-Ni-Pd-O,"{""Mn"": 0.464191210628284, ""Ni"": 0.1392677471267151, ""Pd"": 0.39654104224500086}",550,0.660615,0.602754,0.235913,0.112279,2.972418,
3,16,In-Mn-Pd-O,"{""In"": 0.09775736023697856, ""Mn"": 0.7060988265887281, ""Pd"": 0.19614381317429339}",550,0.683725,0.622227,0.19492,0.106921,2.972418,
3,17,Mn-Ni-Pd-O,"{""Mn"": 0.7307452863445583, ""Ni"": 0.10985385197996474, ""Pd"": 0.1594008616754769}",0,0.677122,0.718132,0.187968,0.229944,2.972418,
3,18,Al-Cu-Mo-O,"{'Al': 0.21127, 'Cu': 0.22427, 'Mo': 0.56446}",550,0.792536,0.926848,0.081295,0.096763,2.972418,
3,19,Cr-Sb-V-O,"{""Cr"": 0.32733371470625133, ""Sb"": 0.06230407537031734, ""V"": 0.6103622099234313}",550,0.768257,0.896955,0.134586,0.286055,2.972418,
3,20,Mn-Ni-Pd-O,"{""Mn"": 0.5929110794092751, ""Ni"": 0.12855174100965305, ""Pd"": 0.2785371795810718}",550,0.650372,0.602846,0.209763,0.150665,2.972418,
3,21,Co-Mn-W-O,"{'Co': 0.07025834467922805, 'W': 0.18347732610173184, 'Mn': 0.7462643292190402}",0,0.757715,0.691477,0.160689,0.207647,2.972418,
3,22,Mn-Pd-Zn-O,"{""Mn"": 0.3983224459385518, ""Pd"": 0.3902568850026192, ""Zn"": 0.21142066905882895}",550,0.734472,0.692111,0.230419,0.287283,2.972418,
3,23,Co-Mn-Ti-O,"{'Co': 0.27664, 'Mn': 0.09892, 'Ti': 0.62443}",550,0.858624,1.0,0.133438,-0.112104,2.972418,
3,24,In-Mn-Pd-O,"{""In"": 0.038229382354695265, ""Mn"": 0.7245933352881092, ""Pd"": 0.23717728235719557}",0,0.700194,0.743952,0.304082,0.443147,2.972418,
3,25,Al-Ni-Ti-O,"{'Ni': 0.42687, 'Al': 0.09505, 'Ti': 0.47808}",550,0.874192,0.901453,0.084982,0.194073,2.972418,
3,26,In-Mn-Pd-O,"{""In"": 0.05021822544889951, ""Mn"": 0.5238487840934755, ""Pd"": 0.42593299045762506}",550,0.78057,0.521999,0.149622,0.133746,2.972537,
3,27,In-Mn-Pd-O,"{""In"": 0.09657890374188693, ""Mn"": 0.5563088524004375, ""Pd"": 0.3471122438576756}",550,0.737326,0.556307,0.128309,0.106146,2.973357,
3,28,In-Mn-Pd-O,"{""In"": 0.042409494002724576, ""Mn"": 0.42689256270205694, ""Pd"": 0.5306979432952185}",550,0.713643,0.507859,0.168241,-0.034148,3.088514,
3,29,In-Mn-Pd-O,"{""In"": 0.07801338718013939, ""Mn"": 0.39997167883629875, ""Pd"": 0.5220149339835619}",550,0.622358,0.543262,0.060456,0.139143,3.088514,
3,30,In-Mn-Pd-O,"{""In"": 0.05379369828820083, ""Mn"": 0.33113609723252174, ""Pd"": 0.6150702044792774}",550,0.596011,0.500854,0.074035,0.058014,3.131769,
3,31,In-Mn-Pd-O,"{""In"": 0.05218966198465292, ""Mn"": 0.3271353985864145, ""Pd"": 0.6206749394289326}",550,0.550383,0.512036,0.088616,0.081976,3.131769,
3,32,Mn-Ni-Pd-O,"{""Mn"": 0.2060260359420731, ""Ni"": 0.22065065898585495, ""Pd"": 0.573323305072072}",550,0.583857,0.649202,0.07808,0.110542,3.131769,
3,33,In-Mn-Pd-O,"{""In"": 0.11262280234658081, ""Mn"": 0.4597804111391463, ""Pd"": 0.42759678651427285}",550,0.610725,0.558834,0.097426,0.096854,3.131769,
3,34,In-Mn-Pd-O,"{""In"": 0.17840931338889668, ""Mn"": 0.532916768531654, ""Pd"": 0.2886739180794493}",550,0.712049,0.604958,0.081601,0.100223,3.131769,
3,35,Mn-Ni-Pd-O,"{""Mn"": 0.2901265714719373, ""Ni"": 0.07260810452198739, ""Pd"": 0.6372653240060753}",550,0.591475,0.520901,0.089511,0.087115,3.131769,
3,36,Mn-Ni-Pd-O,"{""Mn"": 0.32837476139069816, ""Ni"": 0.06679205532832869, ""Pd"": 0.6048331832809731}",550,0.548147,0.523845,0.094419,0.176908,3.131769,
3,37,In-Mn-Pd-O,"{""In"": 0.07023121592726059, ""Mn"": 0.27670140169429713, ""Pd"": 0.6530673823784422}",550,0.604114,0.507365,0.090028,0.090649,3.131769,
3,38,In-Mn-Pd-O,"{""In"": 0.07978659119665726, ""Mn"": 0.2369801359400674, ""Pd"": 0.6832332728632754}",550,0.583526,0.508896,0.082442,0.028395,3.131769,
3,39,In-Mn-Pd-O,"{""In"": 0.04878776822910443, ""Mn"": 0.2879258484740704, ""Pd"": 0.6632863832968252}",550,0.522871,0.495034,0.095497,-0.075646,3.185561,
3,40,In-Mn-Pd-O,"{""In"": 0.014397582279969259, ""Mn"": 0.22828835007158713, ""Pd"": 0.7573140676484436}",550,0.567939,0.486738,0.106177,0.07178,3.236676,
3,41,In-Mn-Pd-O,"{""In"": 0.08561389016399013, ""Mn"": 0.1313398420440644, ""Pd"": 0.7830462677919455}",550,0.502193,0.557793,0.045987,0.069428,3.236676,
3,42,Ni-Pd-Ta-O,"{""Ni"": 0.026333215251755263, ""Pd"": 0.9383426092654501, ""Ta"": 0.0353241754827947}",0,0.569035,0.468703,0.102419,0.33622,3.343016,
3,43,Ag-Nb-Ni-O,"{""Ag"": 0.6463658151961346, ""Nb"": 0.27048141653330476, ""Ni"": 0.08315276827056055}",550,0.593736,1.0,0.117647,0.253353,3.343016,
3,44,Ag-Ni-Sb-O,"{'Sb': 0.02734, 'Ni': 0.47502, 'Ag': 0.49764}",0,0.625588,0.938653,0.111045,0.803575,3.343016,
3,45,Co-Mn-Mo-O,"{'Mn': 0.20968, 'Co': 0.1694, 'Mo': 0.62092}",550,0.789851,0.944551,0.082374,0.026525,3.343016,
3,46,In-Mn-Pd-O,"{""In"": 0.08051682457864125, ""Mn"": 0.16358109823978675, ""Pd"": 0.755902077181572}",550,0.585492,0.546335,0.0535,0.044137,3.343016,
3,47,In-Mn-Pd-O,"{""In"": 0.06314132356524435, ""Mn"": 0.1347090477130088, ""Pd"": 0.8021496287217468}",550,0.564984,0.509622,0.072202,0.031273,3.343016,
3,48,In-Mn-Pd-O,"{""In"": 0.06189116978794804, ""Mn"": 0.0987940365867387, ""Pd"": 0.8393147936253132}",550,0.545616,0.528069,0.061552,0.068041,3.343016,
3,49,Co-Mo-Pd-O,"{""Co"": 0.2606435187588692, ""Mo"": 0.15148472520717451, ""Pd"": 0.5878717560339562}",550,0.640711,0.686679,0.125298,0.087077,3.343016,
3,50,Al-Cu-Mo-O,"{'Al': 0.0428, 'Cu': 0.03029, 'Mo': 0.92691}",550,0.968951,0.933527,0.081995,0.181121,3.343016,
4,1,Co-Mn-Nb-O,"{""Co"": 0.47354753643369135, ""Mn"": 0.29874012749559603, ""Nb"": 0.22771233607071256}",400,0.803566,0.811903,0.214704,0.098778,1.74329,
4,2,Mn-Nb-Zn-O,"{'Mn': 0.12448971923321082, 'Nb': 0.720808299209908, 'Zn': 0.1547019815568811}",550,0.934166,0.949239,0.017411,0.006595,1.74329,
4,3,Co-Mo-Pd-O,"{""Co"": 0.10376979236107119, ""Mo"": 0.08462846934591049, ""Pd"": 0.8116017382930183}",550,0.799528,0.649778,0.187724,0.040015,2.191646,
4,4,Co-Mo-Pd-O,"{""Co"": 0.27725537865851374, ""Mo"": 0.21107325182634606, ""Pd"": 0.5116713695151401}",550,0.799869,0.640417,0.124798,0.222595,2.247907,
4,5,Co-In-Si-O,"{""Co"": 0.1668991932334837, ""In"": 0.8331008067665162}",550,0.77995,1.0,0.076903,0.25492,2.247907,
4,6,Mn-Ni-Pd-O,"{""Mn"": 0.32837476139069816, ""Ni"": 0.06679205532832869, ""Pd"": 0.6048331832809731}",550,0.734628,0.523845,0.123742,0.176908,2.954281,
4,7,Mn-Ni-Pd-O,"{""Mn"": 0.1752831215306652, ""Ni"": 0.10309654155485569, ""Pd"": 0.721620336914479}",550,0.66275,0.560114,0.131128,0.142551,2.957362,
4,8,Mn-Ni-Pd-O,"{""Mn"": 0.2864746521741095, ""Ni"": 0.44160783808473497, ""Pd"": 0.2719175097411556}",550,0.590926,0.80393,0.160079,0.126933,2.957362,
4,9,Mn-Pd-Zn-O,"{""Mn"": 0.05159288682126927, ""Pd"": 0.8905690758920519, ""Zn"": 0.05783803728667873}",550,0.614306,0.576482,0.162059,0.022747,2.967882,
4,10,Mn-Ni-Pd-O,"{""Mn"": 0.01715741329294175, ""Ni"": 0.02579982314563415, ""Pd"": 0.957042763561424}",550,0.587604,0.589354,0.125458,0.051037,2.967882,
4,11,Mn-Ni-Pd-O,"{""Mn"": 0.2901265714719373, ""Ni"": 0.07260810452198739, ""Pd"": 0.6372653240060753}",550,0.562771,0.520901,0.110251,0.087115,2.990143,
4,12,In-Mn-Pd-O,"{""In"": 0.07023121592726059, ""Mn"": 0.27670140169429713, ""Pd"": 0.6530673823784422}",550,0.587436,0.507365,0.089479,0.090649,3.073279,
4,13,In-Mn-Pd-O,"{""In"": 0.056100900792319205, ""Mn"": 0.0634796603358694, ""Pd"": 0.8804194388718114}",550,0.68127,0.547571,0.063149,-0.072961,3.099963,
4,14,In-Mn-Pd-O,"{""In"": 0.08561389016399013, ""Mn"": 0.1313398420440644, ""Pd"": 0.7830462677919455}",550,0.61566,0.557793,0.030483,0.069428,3.099963,
4,15,In-Mn-Pd-O,"{""In"": 0.04878776822910443, ""Mn"": 0.2879258484740704, ""Pd"": 0.6632863832968252}",550,0.527105,0.495034,0.056937,-0.075646,3.185561,
4,16,In-Mn-Pd-O,"{""In"": 0.05218966198465292, ""Mn"": 0.3271353985864145, ""Pd"": 0.6206749394289326}",550,0.521756,0.512036,0.020213,0.081976,3.185561,
4,17,In-Mn-Pd-O,"{""In"": 0.05379369828820083, ""Mn"": 0.33113609723252174, ""Pd"": 0.6150702044792774}",550,0.513415,0.500854,0.052115,0.058014,3.185561,
4,18,In-Mn-Pd-O,"{""In"": 0.07775666649006174, ""Mn"": 0.3066161909085832, ""Pd"": 0.615627142601355}",0,0.511784,0.610855,0.070325,0.190901,3.185561,
4,19,Mn-Pd-Zn-O,"{""Mn"": 0.25137839327036443, ""Pd"": 0.6701247912292412, ""Zn"": 0.07849681550039449}",550,0.535707,0.790764,0.073473,0.119208,3.185561,
4,20,In-Mn-Pd-O,"{""In"": 0.042409494002724576, ""Mn"": 0.42689256270205694, ""Pd"": 0.5306979432952185}",550,0.551693,0.507859,0.066559,-0.034148,3.185561,
4,21,In-Mn-Pd-O,"{""In"": 0.014397582279969259, ""Mn"": 0.22828835007158713, ""Pd"": 0.7573140676484436}",550,0.542081,0.486738,0.004447,0.07178,3.236676,
4,22,In-Mn-Pd-O,"{""In"": 0.044310571423111254, ""Mn"": 0.07464775799245787, ""Pd"": 0.8810416705844308}",550,0.57459,0.527397,-0.01883,-0.148576,3.271143,
4,23,In-Mn-Pd-O,"{""In"": 0.06189116978794804, ""Mn"": 0.0987940365867387, ""Pd"": 0.8393147936253132}",550,0.565593,0.528069,-0.021773,0.068041,3.271143,
4,24,In-Mn-Pd-O,"{""In"": 0.06314132356524435, ""Mn"": 0.1347090477130088, ""Pd"": 0.8021496287217468}",550,0.546304,0.509622,0.050124,0.031273,3.271143,
4,25,In-Mn-Pd-O,"{""In"": 0.0793189636274222, ""Mn"": 0.0902428723717034, ""Pd"": 0.8304381640008743}",550,0.62501,0.55272,0.023415,-0.029337,3.271143,
4,26,In-Mn-Pd-O,"{""In"": 0.05021822544889951, ""Mn"": 0.5238487840934755, ""Pd"": 0.42593299045762506}",550,0.596735,0.521999,0.025189,0.133746,3.271143,
4,27,Mn-Ni-Pd-O,"{""Mn"": 0.11736376963788844, ""Ni"": 0.0905246155730535, ""Pd"": 0.792111614789058}",550,0.600445,0.622796,0.080721,-0.009966,3.271143,
4,28,In-Mn-Pd-O,"{""In"": 0.0650824434302943, ""Mn"": 0.018730465340316065, ""Pd"": 0.9161870912293896}",0,0.57191,0.596845,0.014069,0.814724,3.271143,
4,29,In-Mn-Pd-O,"{""In"": 0.14936205447243683, ""Mn"": 0.2076901438187493, ""Pd"": 0.6429478017088139}",550,0.585791,0.584246,0.04521,0.105546,3.271143,
4,30,In-Mn-Pd-O,"{""In"": 0.05891653681514183, ""Mn"": 0.04827078204685004, ""Pd"": 0.892812681138008}",550,0.549766,0.529626,-0.030347,-0.234391,3.311508,
4,31,Ag-Nb-Ni-O,"{""Ag"": 0.6463658151961346, ""Nb"": 0.27048141653330476, ""Ni"": 0.08315276827056055}",550,0.668802,1.0,0.003877,0.253353,3.311508,
4,32,Mn-Pd-Zn-O,"{""Mn"": 0.17679509191352924, ""Pd"": 0.7564293238185086, ""Zn"": 0.06677558426796217}",550,0.600512,0.61585,0.077603,0.133639,3.311508,
4,33,Ni-Pd-Ta-O,"{""Ni"": 0.17250256341319753, ""Pd"": 0.7453462175669912, ""Ta"": 0.08215121901981129}",550,0.648943,0.553072,0.065505,0.029141,3.311508,
4,34,In-Mn-Pd-O,"{""In"": 0.1760374963110452, ""Mn"": 0.2991179441506801, ""Pd"": 0.5248445595382746}",550,0.592372,0.585881,0.098932,0.120282,3.311508,
4,35,In-Mn-Pd-O,"{""In"": 0.0502959325660693, ""Mn"": 0.5788076606219809, ""Pd"": 0.3708964068119499}",550,0.666259,0.522018,0.091595,0.123232,3.311508,
4,36,Ge-In-Zr-O,"{""Ge"": 0.11266930479854183, ""In"": 0.839600354146729, ""Zr"": 0.0477303410547292}",550,0.565819,1.0,-0.031575,0.608413,3.311508,
4,37,Ni-Pd-Ta-O,"{""Ni"": 0.2997070862446293, ""Pd"": 0.38618011791956186, ""Ta"": 0.3141127958358088}",550,0.610678,0.804354,0.039302,0.019809,3.311508,
4,38,Ag-Ni-Sb-O,"{'Sb': 0.14028, 'Ag': 0.82375, 'Ni': 0.03597}",550,0.654026,0.821058,-7.9e-05,0.524219,3.311508,
4,39,Al-Cu-Mo-O,"{'Al': 0.22514, 'Cu': 0.48993, 'Mo': 0.28493}",700,0.659747,0.952048,0.042423,0.096949,3.311508,
4,40,Ni-Pd-Ta-O,"{""Ni"": 0.033213002140411854, ""Pd"": 0.8238943840471122, ""Ta"": 0.14289261381247592}",550,0.642471,0.571994,0.046932,-0.004912,3.311508,
4,41,In-Mn-Pd-O,"{""In"": 0.05985814259108442, ""Mn"": 0.042915300831115576, ""Pd"": 0.8972265565778}",550,0.54794,0.567808,-0.053008,-0.05914,3.311508,
4,42,In-Mn-Pd-O,"{""In"": 0.028990258354419284, ""Mn"": 0.03693590282476674, ""Pd"": 0.934073838820814}",550,0.551015,0.531315,0.080429,-0.136319,3.311508,
4,43,In-Mn-Pd-O,"{""In"": 0.09765043768859957, ""Mn"": 0.21338520725684687, ""Pd"": 0.6889643550545536}",0,0.556845,0.59123,0.085044,0.344503,3.311508,
4,44,Co-Mo-Pd-O,"{""Co"": 0.07341363971877567, ""Mo"": 0.0507077791458157, ""Pd"": 0.8758785811354087}",550,0.614957,0.63721,0.042405,0.108856,3.311508,
4,45,In-Mn-Pd-O,"{""In"": 0.07978659119665726, ""Mn"": 0.2369801359400674, ""Pd"": 0.6832332728632754}",550,0.557688,0.508896,0.082053,0.028395,3.311508,
4,46,In-Mn-Pd-O,"{""In"": 0.07801338718013939, ""Mn"": 0.39997167883629875, ""Pd"": 0.5220149339835619}",550,0.541672,0.543262,0.092896,0.139143,3.311508,
4,47,Mn-Ni-Pd-O,"{""Mn"": 0.38750364222850053, ""Ni"": 0.07579934661891238, ""Pd"": 0.5366970111525872}",550,0.56823,0.530295,0.131743,0.192224,3.311508,
4,48,Mn-Pd-Zn-O,"{""Mn"": 0.09111018252437132, ""Pd"": 0.7296988138391909, ""Zn"": 0.17919100363643775}",550,0.639887,0.587285,0.090467,0.184857,3.311508,
4,49,In-Mn-Pd-O,"{""In"": 0.2360897577944854, ""Mn"": 0.15734990318291958, ""Pd"": 0.606560339022595}",550,0.72172,0.842545,0.089262,0.085874,3.311508,
4,50,In-Mn-Pd-O,"{""In"": 0.036791407928505195, ""Mn"": 0.01931446609606981, ""Pd"": 0.9438941259754251}",550,0.551451,0.551155,0.334126,-0.096188,3.311508,
5,1,Mn-Pd-Zn-O,"{""Mn"": 0.5601919553064068, ""Pd"": 0.3451079094642897, ""Zn"": 0.09470013522930361}",550,0.825,0.643058,0.164191,0.318194,2.203499,
5,2,Mn-Nb-Zn-O,"{'Mn': 0.08064009676083002, 'Nb': 0.8154019898721814, 'Zn': 0.10395791336698854}",700,0.886968,1.0,0.025345,0.002961,2.203499,
5,3,Co-Mo-Pd-O,"{""Co"": 0.7217582227675524, ""Mo"": 0.19221359885630426, ""Pd"": 0.08602817837614338}",550,0.781031,0.637421,0.169417,0.207557,2.249223,
5,4,Ag-Nb-Ni-O,"{""Ag"": 0.7334204348469423, ""Nb"": 0.0, ""Ni"": 0.2665795651530576}",550,0.756251,0.714617,0.142216,0.971648,2.249223,
5,5,In-Mn-Pd-O,"{""In"": 0.09765043768859957, ""Mn"": 0.21338520725684687, ""Pd"": 0.6889643550545536}",0,0.738051,0.59123,0.228093,0.344503,2.521213,
5,6,Mn-Pd-Zn-O,"{""Mn"": 0.5738663435618306, ""Pd"": 0.33790233754554266, ""Zn"": 0.08823131889262667}",550,0.720471,0.661842,0.227564,0.318228,2.521213,
5,7,Co-Ni-Zr-O,"{""Co"": 0.13974148923808874, ""Ni"": 0.45393175088338344, ""Zr"": 0.4063267598785278}",0,0.868323,0.667919,0.084904,0.602265,2.521213,
5,8,Ag-Ge-Hf-O,"{""Ag"": 0.10549413013748543, ""Ge"": 0.12875012850681772, ""Hf"": 0.7657557413556969}",550,0.762005,1.0,0.194605,0.061425,2.521213,
5,9,Fe-Sb-W-O,"{""Fe"": 0.2769011612338624, ""Sb"": 0.0, ""W"": 0.7230988387661377}",550,0.846781,1.0,0.163721,0.033851,2.521213,
5,10,In-Mn-Pd-O,"{""In"": 0.28985393550867283, ""Mn"": 0.1965331105863635, ""Pd"": 0.5136129539049638}",550,0.690702,0.631926,0.267307,0.06893,2.538401,
5,11,In-Mn-Pd-O,"{""In"": 0.07801338718013939, ""Mn"": 0.39997167883629875, ""Pd"": 0.5220149339835619}",550,0.648909,0.543262,0.235475,0.139143,2.839061,
5,12,Ni-Pd-Ta-O,"{""Ni"": 0.10409852739323483, ""Pd"": 0.685310673868292, ""Ta"": 0.2105907987384732}",550,0.757855,0.74363,0.181978,-0.019365,2.839667,
5,13,In-Mn-Pd-O,"{""In"": 0.05379369828820083, ""Mn"": 0.33113609723252174, ""Pd"": 0.6150702044792774}",550,0.612325,0.500854,0.202273,0.058014,3.109939,
5,14,Al-Cu-Mo-O,"{'Al': 0.47958, 'Cu': 0.02909, 'Mo': 0.49133}",550,0.817391,1.0,0.093149,0.020101,3.109939,
5,15,In-Mn-Pd-O,"{""In"": 0.014397582279969259, ""Mn"": 0.22828835007158713, ""Pd"": 0.7573140676484436}",550,0.574073,0.486738,0.150721,0.07178,3.19691,
5,16,In-Mn-Pd-O,"{""In"": 0.05218966198465292, ""Mn"": 0.3271353985864145, ""Pd"": 0.6206749394289326}",550,0.561861,0.512036,0.134465,0.081976,3.19691,
5,17,In-Mn-Pd-O,"{""In"": 0.12669507241346578, ""Mn"": 0.2731046362684877, ""Pd"": 0.6002002913180464}",550,0.566799,0.573808,0.12028,0.052957,3.197769,
5,18,Ni-Pd-Ta-O,"{""Ni"": 0.031209369965014742, ""Pd"": 0.7817180816866676, ""Ta"": 0.1870725483483176}",550,0.735413,0.536471,0.086926,-0.002859,3.20952,
5,19,In-Mn-Pd-O,"{""In"": 0.04878776822910443, ""Mn"": 0.2879258484740704, ""Pd"": 0.6632863832968252}",550,0.534552,0.495034,0.129118,-0.075646,3.236676,
5,20,In-Mn-Pd-O,"{""In"": 0.07023121592726059, ""Mn"": 0.27670140169429713, ""Pd"": 0.6530673823784422}",550,0.528559,0.507365,0.04582,0.090649,3.236676,
5,21,In-Mn-Pd-O,"{""In"": 0.07978659119665726, ""Mn"": 0.2369801359400674, ""Pd"": 0.6832332728632754}",550,0.526009,0.508896,0.041362,0.028395,3.236676,
5,22,In-Mn-Pd-O,"{""In"": 0.08051682457864125, ""Mn"": 0.16358109823978675, ""Pd"": 0.755902077181572}",550,0.515038,0.546335,0.044011,0.044137,3.236676,
5,23,Co-In-Si-O,"{""Co"": 0.13047479003887047, ""In"": 0.8695252099611296}",550,0.64149,0.979049,0.243213,0.304859,3.236676,
5,24,Ge-In-Zr-O,"{""Ge"": 0.4004846159056782, ""In"": 0.5112503075554058, ""Zr"": 0.08826507653891609}",550,0.866822,0.994715,0.024834,0.521866,3.236676,
5,25,In-Mn-Pd-O,"{""In"": 0.07777877513096047, ""Mn"": 0.10658976478394228, ""Pd"": 0.8156314600850972}",550,0.515502,0.568529,0.045139,0.096101,3.236676,
5,26,In-Mn-Pd-O,"{""In"": 0.042409494002724576, ""Mn"": 0.42689256270205694, ""Pd"": 0.5306979432952185}",550,0.537996,0.507859,0.086016,-0.034148,3.236676,
5,27,In-Mn-Pd-O,"{""In"": 0.05021822544889951, ""Mn"": 0.5238487840934755, ""Pd"": 0.42593299045762506}",550,0.581294,0.521999,0.068205,0.133746,3.236676,
5,28,Ni-Pd-Ta-O,"{""Ni"": 0.033213002140411854, ""Pd"": 0.8238943840471122, ""Ta"": 0.14289261381247592}",550,0.630258,0.571994,0.056131,-0.004912,3.236676,
5,29,In-Mn-Pd-O,"{""In"": 0.2360897577944854, ""Mn"": 0.15734990318291958, ""Pd"": 0.606560339022595}",550,0.64585,0.842545,0.072209,0.085874,3.236676,
5,30,In-Mn-Pd-O,"{""In"": 0.09657890374188693, ""Mn"": 0.5563088524004375, ""Pd"": 0.3471122438576756}",550,0.702709,0.556307,0.103997,0.106146,3.236676,
5,31,In-Mn-Pd-O,"{""In"": 0.14936205447243683, ""Mn"": 0.2076901438187493, ""Pd"": 0.6429478017088139}",550,0.608411,0.584246,0.059635,0.105546,3.236676,
5,32,In-Mn-Pd-O,"{""In"": 0.06455292438018106, ""Mn"": 0.6773031227311312, ""Pd"": 0.25814395288868774}",550,0.534754,0.542017,0.099173,0.158192,3.236676,
5,33,Ni-Pd-Ta-O,"{""Ni"": 0.04413737062120079, ""Pd"": 0.6869342835874181, ""Ta"": 0.2689283457913811}",550,0.649765,0.564769,-0.002603,-0.000331,3.236676,
5,34,Nb-Ni-Ta-O,"{""Nb"": 0.8866994564941099, ""Ni"": 0.06173310423217379, ""Ta"": 0.051567439273716396}",550,0.66755,1.0,-0.005606,-0.013509,3.236676,
5,35,Mn-Pd-Zn-O,"{""Mn"": 0.1416118846462626, ""Pd"": 0.7598139159830843, ""Zn"": 0.09857419937065315}",550,0.548221,0.560832,0.082758,0.108665,3.236676,
5,36,Ni-Pd-Ta-O,"{""Ni"": 0.12224298683288626, ""Pd"": 0.710357576894481, ""Ta"": 0.1673994362726327}",550,0.647252,0.65814,0.009012,7.1e-05,3.236676,
5,37,Mn-Ni-Pd-O,"{""Mn"": 0.38750364222850053, ""Ni"": 0.07579934661891238, ""Pd"": 0.5366970111525872}",550,0.642646,0.530295,0.09376,0.192224,3.236676,
5,38,Mn-Ni-Pd-O,"{""Mn"": 0.2901265714719373, ""Ni"": 0.07260810452198739, ""Pd"": 0.6372653240060753}",550,0.563787,0.520901,0.103782,0.087115,3.236676,
5,39,In-Mn-Pd-O,"{""In"": 0.07775666649006174, ""Mn"": 0.3066161909085832, ""Pd"": 0.615627142601355}",0,0.525899,0.610855,0.059398,0.190901,3.236676,
5,40,Mn-Ni-Pd-O,"{""Mn"": 0.32837476139069816, ""Ni"": 0.06679205532832869, ""Pd"": 0.6048331832809731}",550,0.537229,0.523845,0.115586,0.176908,3.236676,
5,41,In-Mn-Pd-O,"{""In"": 0.06314132356524435, ""Mn"": 0.1347090477130088, ""Pd"": 0.8021496287217468}",550,0.54605,0.509622,0.108386,0.031273,3.236676,
5,42,In-Mn-Pd-O,"{""In"": 0.0502959325660693, ""Mn"": 0.5788076606219809, ""Pd"": 0.3708964068119499}",550,0.600906,0.522018,0.121012,0.123232,3.236676,
5,43,In-Mn-Pd-O,"{""In"": 0.33238572777481723, ""Mn"": 0.31711498462046817, ""Pd"": 0.3504992876047146}",550,0.745393,0.747651,0.068687,0.119754,3.236676,
5,44,In-Mn-Pd-O,"{""In"": 0.044310571423111254, ""Mn"": 0.07464775799245787, ""Pd"": 0.8810416705844308}",550,0.546986,0.527397,0.154166,-0.148576,3.271143,
5,45,In-Mn-Pd-O,"{""In"": 0.06189116978794804, ""Mn"": 0.0987940365867387, ""Pd"": 0.8393147936253132}",550,0.525513,0.528069,0.032412,0.068041,3.271143,
5,46,Mn-Pd-Zn-O,"{""Mn"": 0.18840695577236277, ""Pd"": 0.7594632884437461, ""Zn"": 0.05212975578389115}",550,0.551411,0.548787,0.103934,0.131664,3.271143,
5,47,Mn-Ni-Pd-O,"{""Mn"": 0.11736376963788844, ""Ni"": 0.0905246155730535, ""Pd"": 0.792111614789058}",550,0.595696,0.622796,0.141732,-0.009966,3.271143,
5,48,In-Mn-Pd-O,"{""In"": 0.09775736023697856, ""Mn"": 0.7060988265887281, ""Pd"": 0.19614381317429339}",550,0.732869,0.622227,0.20896,0.106921,3.271143,
5,49,In-Mn-Pd-O,"{""In"": 0.06524340670869531, ""Mn"": 0.02153704629566307, ""Pd"": 0.9132195469956416}",550,0.564541,0.541838,0.082727,0.044127,3.271143,
5,50,Al-Cu-Mo-O,"{'Al': 0.13535, 'Cu': 0.53159, 'Mo': 0.33306}",700,0.707721,0.949984,0.181972,0.123864,3.271143,
6,1,Co-Mn-Nb-O,"{""Co"": 0.47354753643369135, ""Mn"": 0.29874012749559603, ""Nb"": 0.22771233607071256}",400,0.803566,0.811903,0.214704,0.098778,1.74329,
6,2,Mn-Nb-Zn-O,"{'Mn': 0.12448971923321082, 'Nb': 0.720808299209908, 'Zn': 0.1547019815568811}",550,0.934166,0.949239,0.017411,0.006595,1.74329,
6,3,Co-Mo-Pd-O,"{""Co"": 0.10376979236107119, ""Mo"": 0.08462846934591049, ""Pd"": 0.8116017382930183}",550,0.799528,0.649778,0.187724,0.040015,2.191646,
6,4,Co-Mo-Pd-O,"{""Co"": 0.27725537865851374, ""Mo"": 0.21107325182634606, ""Pd"": 0.5116713695151401}",550,0.799869,0.640417,0.124798,0.222595,2.247907,
6,5,Co-In-Si-O,"{""Co"": 0.1668991932334837, ""In"": 0.8331008067665162}",550,0.77995,1.0,0.076903,0.25492,2.247907,
6,6,Mn-Ni-Pd-O,"{""Mn"": 0.32837476139069816, ""Ni"": 0.06679205532832869, ""Pd"": 0.6048331832809731}",550,0.734628,0.523845,0.123742,0.176908,2.954281,
6,7,Al-Cu-Mo-O,"{'Al': 0.04351, 'Cu': 0.01847, 'Mo': 0.93802}",550,0.90658,0.945614,0.03283,0.12888,2.954281,
6,8,Mn-Ni-Pd-O,"{""Mn"": 0.07801732924430468, ""Ni"": 0.038031991808914124, ""Pd"": 0.8839506789467813}",550,0.654312,0.558386,0.137254,0.015045,2.971589,
6,9,Al-Cu-Mo-O,"{'Al': 0.19155, 'Cu': 0.06506, 'Mo': 0.74339}",550,0.922214,0.924533,0.053788,0.058649,2.971589,
6,10,Co-Ni-Pd-O,"{""Co"": 0.034186777338562194, ""Ni"": 0.003876776377088735, ""Pd"": 0.9619364462843492}",550,0.613937,0.928593,0.099707,-0.069154,2.972796,
6,11,Mn-Ni-Pd-O,"{""Mn"": 0.2901265714719373, ""Ni"": 0.07260810452198739, ""Pd"": 0.6372653240060753}",550,0.595343,0.520901,0.110671,0.087115,2.993994,
6,12,Mn-Ni-Pd-O,"{""Mn"": 0.1752831215306652, ""Ni"": 0.10309654155485569, ""Pd"": 0.721620336914479}",550,0.586175,0.560114,0.076925,0.142551,2.993994,
6,13,In-Mn-Pd-O,"{""In"": 0.04878776822910443, ""Mn"": 0.2879258484740704, ""Pd"": 0.6632863832968252}",550,0.591344,0.495034,0.090603,-0.075646,3.185561,
6,14,In-Mn-Pd-O,"{""In"": 0.05218966198465292, ""Mn"": 0.3271353985864145, ""Pd"": 0.6206749394289326}",550,0.555257,0.512036,0.004356,0.081976,3.185561,
6,15,In-Mn-Pd-O,"{""In"": 0.042409494002724576, ""Mn"": 0.42689256270205694, ""Pd"": 0.5306979432952185}",550,0.540942,0.507859,0.046497,-0.034148,3.185561,
6,16,In-Mn-Pd-O,"{""In"": 0.05379369828820083, ""Mn"": 0.33113609723252174, ""Pd"": 0.6150702044792774}",550,0.525314,0.500854,0.033449,0.058014,3.185561,
