Repository: fl97inc/lila_oer_manuscript

# AI-guided high-throughput discovery of iridium- and ruthenium-free palladium-oxide catalysts for durable acidic oxygen evolution

This repository contains data and code to reproduce the figures in the accompanying manuscript.

**Citation:**

> Jenewein, K. J., Habib Zadeh, F., Wang, X., Malkomes, G., Zhang, H., Page, N., Bang, J. J., Santiago, P. J., Contreras, K. V., Li, K. K., Perna, A., Britton, L. M., Kilic, F., Cruse, K. J., Taheri, A., Mallayya, K., Quinn, H., Durr, R. A., Beaucage, P. A., Gregoire, J. M., & Gómez-Bombarelli, R. (2026). *AI-guided high-throughput discovery of iridium- and ruthenium-free palladium-oxide catalysts for durable acidic oxygen evolution*.

File: data/oer_exp_data.csv (part 1 of 4)
composition,target_elements,anneal_T,overpotential_cp1_600s_mean,xrf_total_molar_change
"{'Ni': 0.77287, 'Sn': 0.07151, 'Nb': 0.15562}","['Nb', 'Ni', 'Sn']",700.0,0.7595295042037962,0.5159713130262176
"{'Ni': 0.82289, 'Sn': 0.06073, 'Nb': 0.11639}","['Nb', 'Ni', 'Sn']",700.0,0.755875064754486,0.594148359723292
"{'Ni': 0.81771, 'Sn': 0.05314, 'Nb': 0.12915}","['Nb', 'Ni', 'Sn']",700.0,0.7466391033172606,0.6721041327058652
"{'Ni': 0.86177, 'Sn': 0.05098, 'Nb': 0.08725}","['Nb', 'Ni', 'Sn']",700.0,0.7409576171874999,0.8489134976524924
"{'Ni': 0.88816, 'Sn': 0.04714, 'Nb': 0.0647}","['Nb', 'Ni', 'Sn']",700.0,0.7464964074134826,0.9321350951940357
"{'Ni': 0.8556, 'Sn': 0.05621, 'Nb': 0.0882}","['Nb', 'Ni', 'Sn']",700.0,0.7405516308784483,0.8111008371951899
"{'Ni': 0.73021, 'Sn': 0.08036, 'Nb': 0.18944}","['Nb', 'Ni', 'Sn']",700.0,0.7671159380912779,0.3567374742368531
"{'Ni': 0.70065, 'Sn': 0.09309, 'Nb': 0.20626}","['Nb', 'Ni', 'Sn']",700.0,0.7749486845970153,0.3318537485193463
"{'Ni': 0.75069, 'Sn': 0.08548, 'Nb': 0.16383}","['Nb', 'Ni', 'Sn']",700.0,0.7595395630836486,0.40387262699957993
"{'Ni': 0.73797, 'Sn': 0.12527, 'Nb': 0.13676}","['Nb', 'Ni', 'Sn']",700.0,0.7565894359588622,0.393587576641469
"{'Ni': 0.68638, 'Sn': 0.16185, 'Nb': 0.15177}","['Nb', 'Ni', 'Sn']",700.0,0.7693292111396788,0.3314274082481879
"{'Ni': 0.70549, 'Sn': 0.15385, 'Nb': 0.14066}","['Nb', 'Ni', 'Sn']",700.0,0.7622489208221433,0.3763187502337977
"{'Ni': 0.60719, 'Sn': 0.15327, 'Nb': 0.23954}","['Nb', 'Ni', 'Sn']",700.0,0.8247694009780884,0.2430262462396856
"{'Ni': 0.66578, 'Sn': 0.14402, 'Nb': 0.1902}","['Nb', 'Ni', 'Sn']",700.0,0.7928606909751891,0.2301472291671188
"{'Ni': 0.61227, 'Sn': 0.17958, 'Nb': 0.20815}","['Nb', 'Ni', 'Sn']",700.0,0.8223036521911621,0.20853087775074425
"{'Ni': 0.57673, 'Sn': 0.3081, 'Nb': 0.11517}","['Nb', 'Ni', 'Sn']",700.0,0.8631119889259338,0.06428739398714267
"{'Ni': 0.61117, 'Sn': 0.28918, 'Nb': 0.09964}","['Nb', 'Ni', 'Sn']",700.0,0.8676679629325866,0.19345097997510952
"{'Ni': 0.95348, 'Sn': 0.01055, 'Nb': 0.03596}","['Nb', 'Ni', 'Sn']",550.0,0.7409425750732421,0.8278644667464067
"{'Ni': 0.96384, 'Sn': 0.00959, 'Nb': 0.02656}","['Nb', 'Ni', 'Sn']",550.0,0.7517620221138,1.0037769782361898
"{'Ni': 0.95455, 'Sn': 0.01159, 'Nb': 0.03385}","['Nb', 'Ni', 'Sn']",550.0,0.7454996744155884,0.9310097846577544
"{'Ni': 0.96391, 'Sn': 0.0242, 'Nb': 0.01189}","['Nb', 'Ni', 'Sn']",550.0,0.7627003851890564,0.7831767463271425
"{'Ni': 0.97245, 'Sn': 0.02272, 'Nb': 0.00484}","['Nb', 'Ni', 'Sn']",550.0,0.7749533263206482,0.7529629117948142
"{'Ni': 0.95882, 'Sn': 0.03017, 'Nb': 0.01101}","['Nb', 'Ni', 'Sn']",550.0,0.768191613292694,0.6033804411216581
"{'Ni': 0.80361, 'Sn': 0.01905, 'Nb': 0.17734}","['Nb', 'Ni', 'Sn']",550.0,0.7415440050125122,0.3315445326044557
"{'Ni': 0.79091, 'Sn': 0.02172, 'Nb': 0.18737}","['Nb', 'Ni', 'Sn']",550.0,0.7516943326950073,0.2814785889025231
"{'Ni': 0.86092, 'Sn': 0.01924, 'Nb': 0.11984}","['Nb', 'Ni', 'Sn']",550.0,0.7257791868209839,0.4928777674719026
"{'Ni': 0.90945, 'Sn': 0.03597, 'Nb': 0.05458}","['Nb', 'Ni', 'Sn']",550.0,0.7207807079315185,0.34031389079924457
"{'Ni': 0.88762, 'Sn': 0.04792, 'Nb': 0.06445}","['Nb', 'Ni', 'Sn']",550.0,0.7311586585998535,0.45408498606681025
"{'Ni': 0.91009, 'Sn': 0.04476, 'Nb': 0.04515}","['Nb', 'Ni', 'Sn']",550.0,0.7323403326034545,0.5403581591864135
"{'Ni': 0.88432, 'Sn': 0.10396, 'Nb': 0.01172}","['Nb', 'Ni', 'Sn']",550.0,0.7748066893577575,0.43647173577304865
"{'Ni': 0.81236, 'Sn': 0.16431, 'Nb': 0.02333}","['Nb', 'Ni', 'Sn']",550.0,0.8222389808654785,0.3915600968147509
"{'Ni': 0.85147, 'Sn': 0.14393, 'Nb': 0.0046}","['Nb', 'Ni', 'Sn']",550.0,0.811635240650177,0.3736808700650072
"{'Ni': 0.69996, 'Sn': 0.04445, 'Nb': 0.25558}","['Nb', 'Ni', 'Sn']",550.0,0.7716622010231018,0.24742555726751492
"{'Ni': 0.79248, 'Sn': 0.04063, 'Nb': 0.16688}","['Nb', 'Ni', 'Sn']",550.0,0.7439859310150146,0.3301770932088383
"{'Ni': 0.74401, 'Sn': 0.05808, 'Nb': 0.19791}","['Nb', 'Ni', 'Sn']",550.0,0.7452204719543457,0.2948635716158883
"{'Ni': 0.82306, 'Sn': 0.12107, 'Nb': 0.05586}","['Nb', 'Ni', 'Sn']",550.0,0.7555863801002503,0.3709011127905426
"{'Ni': 0.76051, 'Sn': 0.18611, 'Nb': 0.05338}","['Nb', 'Ni', 'Sn']",550.0,0.7696307841300964,0.2978854786829846
"{'Mn': 0.35653, 'Sb': 0.64347}","['Mn', 'Sb']",550.0,0.787372749328613,0.008850103272187312
"{'Mn': 0.96766, 'Sb': 0.03234}","['Mn', 'Sb']",700.0,0.6875308227539062,0.15770065790226656
"{'Mn': 0.98651, 'Sb': 0.01349}","['Mn', 'Sb']",700.0,0.698415060043335,0.21495223140118766
"{'Mn': 0.98762, 'Sb': 0.01238}","['Mn', 'Sb']",700.0,0.6431796669960022,0.26461799656079904
"{'Sb': 0.06994, 'Mn': 0.93006}","['Mn', 'Sb']",700.0,0.7806036686897277,0.018292339381974054
"{'Mn': 0.96766, 'Sb': 0.03234}","['Mn', 'Sb']",700.0,0.6563146781921386,0.08728516209608983
"{'Mn': 0.96376, 'Sb': 0.03624}","['Mn', 'Sb']",700.0,0.7117873096466064,0.0928557683692389
"{'Mn': 0.96982, 'Sb': 0.03018}","['Mn', 'Sb']",700.0,0.6607221913337707,0.14820029864590648
"{'Mn': 0.98294, 'Sb': 0.01706}","['Mn', 'Sb']",700.0,0.7331197714805603,0.06690595536154784
"{'Mn': 0.97897, 'Sb': 0.02103}","['Mn', 'Sb']",700.0,0.6951775932312012,0.13926706000057643
"{'Mn': 0.98076, 'Sb': 0.01924}","['Mn', 'Sb']",700.0,0.7105140614509583,0.14277697720932747
"{'Mn': 0.85212, 'Sb': 0.14788}","['Mn', 'Sb']",700.0,0.7661786961555481,0.08523715081237435
"{'Mn': 0.89863, 'Sb': 0.10137}","['Mn', 'Sb']",700.0,0.787732195854187,0.09089425081451949
"{'Mn': 0.8926, 'Sb': 0.1074}","['Mn', 'Sb']",700.0,0.7737022113800048,0.08789427076809592
"{'Mn': 0.95226, 'Sb': 0.04774}","['Mn', 'Sb']",700.0,0.7929098963737488,0.08332371868147227
"{'Mn': 0.9588, 'Sb': 0.0412}","['Mn', 'Sb']",700.0,0.7219981193542481,0.09292681758652713
"{'Mn': 0.94959, 'Sb': 0.05041}","['Mn', 'Sb']",700.0,0.8035928869247436,0.0764655665897456
"{'Mn': 0.96878, 'Sb': 0.03122}","['Mn', 'Sb']",700.0,0.8221669125556946,0.03085381968958642
"{'Mn': 0.96878, 'Sb': 0.03122}","['Mn', 'Sb']",700.0,0.8768434381484985,0.054868501188639035
"{'Sb': 0.04774, 'Mn': 0.95226}","['Mn', 'Sb']",700.0,0.8249569940567016,0.04802685646668467
"{'Sb': 0.06055, 'Mn': 0.93945}","['Mn', 'Sb']",700.0,0.8489867210388183,0.0361010941391247
"{'Mn': 0.68909, 'Sb': 0.31091}","['Mn', 'Sb']",700.0,0.7944208860397339,0.024319779009622844
"{'Mn': 0.81593, 'Sb': 0.18407}","['Mn', 'Sb']",700.0,0.787554304599762,0.03845783580906825
"{'Sb': 0.69287, 'Mn': 0.30713}","['Mn', 'Sb']",700.0,0.8242382073402404,0.029102103247868855
"{'Sb': 0.47435, 'Mn': 0.52565}","['Mn', 'Sb']",700.0,0.7726301145553589,0.016271490687437343
"{'Sb': 0.23466549351952837, 'Mn': 0.7653345064804716}","['Mn', 'Sb']",700.0,0.7913445377349854,0.0440417471664514
"{'Co': 0.2052, 'Mn': 0.60533, 'Ti': 0.18948}","['Co', 'Mn', 'Ti']",700.0,0.7553569208145141,0.19013069024208867
"{'Co': 0.22785, 'Mn': 0.65994, 'Ti': 0.11221}","['Co', 'Mn', 'Ti']",700.0,0.731044441318512,0.16474365560962048
"{'Co': 0.26776, 'Mn': 0.62235, 'Ti': 0.10989}","['Co', 'Mn', 'Ti']",700.0,0.8831140910148616,0.19093206861634351
"{'Co': 0.41071, 'Mn': 0.44057, 'Ti': 0.14872}","['Co', 'Mn', 'Ti']",700.0,0.8031912623405453,0.13496910315747948
"{'Co': 0.48574, 'Mn': 0.36475, 'Ti': 0.14951}","['Co', 'Mn', 'Ti']",700.0,0.8329329596519466,0.09179604278003342
"{'Co': 0.47341, 'Mn': 0.38088, 'Ti': 0.14571}","['Co', 'Mn', 'Ti']",700.0,0.8093564306259151,0.12221867091307012
"{'Co': 0.35584, 'Mn': 0.29992, 'Ti': 0.34423}","['Co', 'Mn', 'Ti']",700.0,0.8297333370208736,0.03968940066640539
"{'Co': 0.43231, 'Mn': 0.3607, 'Ti': 0.20699}","['Co', 'Mn', 'Ti']",700.0,0.8390494142532344,0.1329107808783768
"{'Co': 0.49422, 'Mn': 0.30295, 'Ti': 0.20283}","['Co', 'Mn', 'Ti']",700.0,0.8146552668571467,0.11993965479876734
"{'Co': 0.68884, 'Mn': 0.19001, 'Ti': 0.12115}","['Co', 'Mn', 'Ti']",700.0,0.7713783751487729,0.12367486853806497
"{'Co': 0.6682, 'Mn': 0.21082, 'Ti': 0.12098}","['Co', 'Mn', 'Ti']",700.0,0.7815923915863034,0.14717419075076665
"{'Co': 0.73559, 'Mn': 0.15397, 'Ti': 0.11044}","['Co', 'Mn', 'Ti']",700.0,0.7756373773574826,0.14980100745368347
"{'Co': 0.31337, 'Mn': 0.14006, 'Ti': 0.54657}","['Co', 'Mn', 'Ti']",700.0,0.8827192221641537,0.04318379893493557
"{'Co': 0.36852, 'Mn': 0.11295, 'Ti': 0.51853}","['Co', 'Mn', 'Ti']",700.0,0.8693658886909481,0.07707556084567735
"{'Co': 0.38629, 'Mn': 0.13813, 'Ti': 0.47559}","['Co', 'Mn', 'Ti']",700.0,0.8692539678573604,0.1238593198743265
"{'Co': 0.66201, 'Mn': 0.14621, 'Ti': 0.19178}","['Co', 'Mn', 'Ti']",700.0,0.8174554072380061,0.08223809045455033
"{'Co': 0.74099, 'Mn': 0.09936, 'Ti': 0.15965}","['Co', 'Mn', 'Ti']",700.0,0.8154421649932857,0.04812526921539417
"{'Co': 0.71411, 'Mn': 0.10079, 'Ti': 0.1851}","['Co', 'Mn', 'Ti']",700.0,0.7985449229240414,0.015571928086122289
"{'Co': 0.52929, 'Mn': 0.07406, 'Ti': 0.39666}","['Co', 'Mn', 'Ti']",700.0,0.8112798629760738,0.03998200137436331
"{'Co': 0.59292, 'Mn': 0.06815, 'Ti': 0.33893}","['Co', 'Mn', 'Ti']",700.0,0.7824600468635556,0.08257658314569938
"{'Co': 0.85661, 'Mn': 0.04923, 'Ti': 0.09416}","['Co', 'Mn', 'Ti']",700.0,0.7186637364387513,0.06933108137991156
"{'Co': 0.82021, 'Mn': 0.04888, 'Ti': 0.1309}","['Co', 'Mn', 'Ti']",700.0,0.7350101481437683,0.07495945927020475
"{'Co': 0.89163, 'Mn': 0.04283, 'Ti': 0.06554}","['Co', 'Mn', 'Ti']",700.0,0.7306123171806336,0.0484545714312179
"{'Co': 0.73931, 'Mn': 0.03869, 'Ti': 0.22201}","['Co', 'Mn', 'Ti']",700.0,0.7589842759132385,0.029000360575937523
"{'Co': 0.78039, 'Mn': 0.03562, 'Ti': 0.18398}","['Co', 'Mn', 'Ti']",700.0,0.744652725315094,0.08486091931096756
"{'Co': 0.80959, 'Mn': 0.03406, 'Ti': 0.15635}","['Co', 'Mn', 'Ti']",700.0,0.7302508436203002,0.04425686623583602
"{'Co': 0.22163, 'Mn': 0.64193, 'Ti': 0.13644}","['Co', 'Mn', 'Ti']",550.0,0.7964113101959228,0.1610509405598004
"{'Co': 0.28848, 'Mn': 0.59313, 'Ti': 0.11839}","['Co', 'Mn', 'Ti']",550.0,0.7621206197738647,0.17765151162387452
"{'Co': 0.33774, 'Mn': 0.54345, 'Ti': 0.11881}","['Co', 'Mn', 'Ti']",550.0,0.8622189173698425,0.11432997694717209
"{'Co': 0.24773, 'Mn': 0.41338, 'Ti': 0.33889}","['Co', 'Mn', 'Ti']",550.0,0.8679915151596069,0.052138313429438005
"{'Co': 0.19191, 'Mn': 0.47055, 'Ti': 0.33754}","['Co', 'Mn', 'Ti']",550.0,0.8587944469451904,0.08164999980013993
"{'Co': 0.25537, 'Mn': 0.4931, 'Ti': 0.25153}","['Co', 'Mn', 'Ti']",550.0,0.8588509259223938,0.09048114040374741
"{'Co': 0.35975, 'Mn': 0.46309, 'Ti': 0.17717}","['Co', 'Mn', 'Ti']",550.0,0.8696261010169982,0.07282686638910693
"{'Co': 0.50957, 'Mn': 0.34785, 'Ti': 0.14258}","['Co', 'Mn', 'Ti']",550.0,0.8231819806098938,0.07019473551288163
"{'Co': 0.59538, 'Mn': 0.27372, 'Ti': 0.1309}","['Co', 'Mn', 'Ti']",550.0,0.8711551604270934,0.00537785192914908
"{'Co': 0.32719, 'Mn': 0.26998, 'Ti': 0.40283}","['Co', 'Mn', 'Ti']",550.0,0.8360706839561461,0.04669643854910027
"{'Co': 0.34776, 'Mn': 0.34641, 'Ti': 0.30583}","['Co', 'Mn', 'Ti']",550.0,0.8953378186225891,0.016711696735080384
"{'Co': 0.39889, 'Mn': 0.29418, 'Ti': 0.30694}","['Co', 'Mn', 'Ti']",550.0,0.8401087079048156,0.025263495228801502
"{'Co': 0.56578, 'Mn': 0.26705, 'Ti': 0.16718}","['Co', 'Mn', 'Ti']",550.0,0.7826881418228149,0.018445888868916016
"{'Co': 0.55237, 'Mn': 0.28442, 'Ti': 0.16322}","['Co', 'Mn', 'Ti']",550.0,0.8003665575981139,0.009879108508855483
"{'Co': 0.62351, 'Mn': 0.22295, 'Ti': 0.15353}","['Co', 'Mn', 'Ti']",550.0,0.7681230053901672,0.0493475808240314
"{'Co': 0.33084, 'Mn': 0.1365, 'Ti': 0.53266}","['Co', 'Mn', 'Ti']",550.0,0.8569286499023437,0.011084731645021162
"{'Co': 0.50913, 'Mn': 0.14895, 'Ti': 0.34191}","['Co', 'Mn', 'Ti']",550.0,0.7806204209327697,0.03963977144232145
"{'Co': 0.57898, 'Mn': 0.11944, 'Ti': 0.30158}","['Co', 'Mn', 'Ti']",550.0,0.772791169643402,0.0720540685917003
"{'Co': 0.58552, 'Mn': 0.15702, 'Ti': 0.25746}","['Co', 'Mn', 'Ti']",550.0,0.7529839739799499,0.03344997105657449
"{'Co': 0.79973, 'Mn': 0.09325, 'Ti': 0.10702}","['Co', 'Mn', 'Ti']",550.0,0.722053602695465,0.07781039392471611
"{'Co': 0.83535, 'Mn': 0.06763, 'Ti': 0.09703}","['Co', 'Mn', 'Ti']",550.0,0.7324271521568297,0.07688076035147373
"{'Co': 0.73882, 'Mn': 0.07925, 'Ti': 0.18193}","['Co', 'Mn', 'Ti']",550.0,0.717247673034668,0.10054765308610114
"{'Co': 0.77316, 'Mn': 0.0754, 'Ti': 0.15144}","['Co', 'Mn', 'Ti']",550.0,0.7269054589271545,0.059124540518152635
"{'Co': 0.82207, 'Mn': 0.05399, 'Ti': 0.12393}","['Co', 'Mn', 'Ti']",550.0,0.7052057180404663,0.10556179548347425
"{'Co': 0.58212, 'Mn': 0.04626, 'Ti': 0.37162}","['Co', 'Mn', 'Ti']",550.0,0.7996923265457153,0.04111682505284647
"{'Co': 0.69648, 'Mn': 0.04151, 'Ti': 0.26201}","['Co', 'Mn', 'Ti']",550.0,0.7865228137969971,0.039715958661327044
"{'Co': 0.98893, 'Nb': 0.00621, 'Sn': 0.00486}","['Co', 'Nb', 'Sn']",550.0,0.6738044295310975,0.05489571581663982
"{'Co': 0.926543136933906, 'Nb': 0.05341760069151585, 'Sn': 0.02003926237457808}","['Co', 'Nb', 'Sn']",550.0,0.6680372724533082,0.021102827139337588
"{'Co': 0.9408243545349935, 'Nb': 0.03969243468319845, 'Sn': 0.0194832107818081}","['Co', 'Nb', 'Sn']",550.0,0.6609538373947145,0.02552823333025156
"{'Co': 0.96352, 'Nb': 0.02778, 'Sn': 0.0087}","['Co', 'Nb', 'Sn']",550.0,0.6647899541854859,0.14731383948342475
"{'Co': 0.9260037398553458, 'Nb': 0.053313164721605286, 'Sn': 0.020683095423048914}","['Co', 'Nb', 'Sn']",550.0,0.6693870935440064,0.02814232184669241
"{'Co': 0.98034, 'Nb': 0.01413, 'Sn': 0.00553}","['Co', 'Nb', 'Sn']",550.0,0.6659610781669617,0.04636077055640164
"{'Co': 0.93008, 'Nb': 0.04758, 'Sn': 0.02234}","['Co', 'Nb', 'Sn']",550.0,0.696501720905304,0.004356240085491875
"{'Co': 0.94704, 'Nb': 0.03337, 'Sn': 0.01959}","['Co', 'Nb', 'Sn']",550.0,0.6853475246429445,0.0016710341612390378
"{'Co': 0.93479, 'Nb': 0.04883, 'Sn': 0.01638}","['Co', 'Nb', 'Sn']",550.0,0.6748720083236696,0.033117337419703435
"{'Co': 0.92741, 'Nb': 0.0477, 'Sn': 0.02489}","['Co', 'Nb', 'Sn']",550.0,0.6792117366790772,0.020728758789042262
"{'Co': 0.92733, 'Nb': 0.05021, 'Sn': 0.02246}","['Co', 'Nb', 'Sn']",550.0,0.6777949891090393,0.06895144422114075
"{'Co': 0.91462, 'Nb': 0.07141, 'Sn': 0.01397}","['Co', 'Nb', 'Sn']",550.0,0.6717733440399171,0.06758123751747994
"{'Co': 0.92463, 'Nb': 0.06517, 'Sn': 0.0102}","['Co', 'Nb', 'Sn']",550.0,0.6771086463928223,0.026983012388295646
"{'Co': 0.7557961566219855, 'Nb': 0.1385600356233834, 'Sn': 0.10564380775463114}","['Co', 'Nb', 'Sn']",550.0,0.707877567768097,0.025935620413637117
"{'Co': 0.915, 'Nb': 0.0611, 'Sn': 0.02391}","['Co', 'Nb', 'Sn']",550.0,0.7049777684211732,0.024883499286556393
"{'Co': 0.90352, 'Nb': 0.07348, 'Sn': 0.023}","['Co', 'Nb', 'Sn']",550.0,0.6987730488777162,0.008678689467357753
"{'Co': 0.94772, 'Nb': 0.04372, 'Sn': 0.00855}","['Co', 'Nb', 'Sn']",550.0,0.6908908138275147,0.021931811871478496
"{'Co': 0.94055, 'Nb': 0.04972, 'Sn': 0.00973}","['Co', 'Nb', 'Sn']",550.0,0.6876053104400636,0.02797303219334732
"{'Co': 0.92077, 'Nb': 0.07009, 'Sn': 0.00914}","['Co', 'Nb', 'Sn']",550.0,0.6830524644851685,0.03505288001310647
"{'Co': 0.8545, 'Nb': 0.11783, 'Sn': 0.02767}","['Co', 'Nb', 'Sn']",550.0,0.690268913269043,0.0007782853336296691
"{'Co': 0.82048, 'Nb': 0.13879, 'Sn': 0.04073}","['Co', 'Nb', 'Sn']",550.0,0.7398799738883973,0.01433237048223683
"{'Co': 0.83885, 'Nb': 0.14679, 'Sn': 0.01436}","['Co', 'Nb', 'Sn']",550.0,0.701315592288971,0.018557381740664458
"{'Co': 0.76782, 'Nb': 0.19134, 'Sn': 0.04084}","['Co', 'Nb', 'Sn']",550.0,0.7073270592689515,0.016692068959608328
"{'Co': 0.76589, 'Nb': 0.20243, 'Sn': 0.03169}","['Co', 'Nb', 'Sn']",550.0,0.6942747340202332,0.03740614779202564
"{'Co': 0.72209, 'Nb': 0.22902, 'Sn': 0.04888}","['Co', 'Nb', 'Sn']",550.0,0.7454138622283937,0.02960695034367339
"{'Co': 0.72144, 'Nb': 0.24086, 'Sn': 0.0377}","['Co', 'Nb', 'Sn']",550.0,0.7847539529800416,0.008250159230995618
"{'Co': 0.477187604600918, 'Nb': 0.3282476046265705, 'Sn': 0.1945647907725116}","['Co', 'Nb', 'Sn']",550.0,0.839877389431,0.04252954837869949
"{'Co': 0.70247, 'Nb': 0.2228, 'Sn': 0.07473}","['Co', 'Nb', 'Sn']",550.0,0.8227192053794863,0.0068493381414801435
"{'Co': 0.77269, 'Nb': 0.16338, 'Sn': 0.06393}","['Co', 'Nb', 'Sn']",550.0,0.7402556500434876,0.009261984595236264
"{'Co': 0.79862, 'Nb': 0.14474, 'Sn': 0.05664}","['Co', 'Nb', 'Sn']",550.0,0.7259008584022523,0.020757504069604485
"{'Co': 0.66043, 'Nb': 0.26931, 'Sn': 0.07026}","['Co', 'Nb', 'Sn']",550.0,0.8037153849601748,0.005722258379751155
"{'Co': 0.61992, 'Nb': 0.33273, 'Sn': 0.04735}","['Co', 'Nb', 'Sn']",550.0,0.894096675872803,0.005126599580354996
"{'Co': 0.56077, 'Nb': 0.35571, 'Sn': 0.08352}","['Co', 'Nb', 'Sn']",550.0,0.8595887813568117,0.005477992102022822
"{'Co': 0.8912674441616275, 'Nb': 0.06320898461742369, 'Sn': 0.0455235712209487}","['Co', 'Nb', 'Sn']",700.0,0.6886127853393557,0.08229222978102244
"{'Co': 0.9090952457833508, 'Nb': 0.05705738857751444, 'Sn': 0.03384736563913481}","['Co', 'Nb', 'Sn']",700.0,0.687172145843506,0.10885394310381061
"{'Co': 0.9103825756821198, 'Nb': 0.059063540300838255, 'Sn': 0.030553884017042014}","['Co', 'Nb', 'Sn']",700.0,0.6807690262794496,0.13744823830557243
"{'Co': 0.9342403992767299, 'Nb': 0.045587570439990496, 'Sn': 0.02017203028327965}","['Co', 'Nb', 'Sn']",700.0,0.678104283809662,0.21131063096156935
"{'Co': 0.942413926402918, 'Nb': 0.03532870506527363, 'Sn': 0.02225736853180836}","['Co', 'Nb', 'Sn']",700.0,0.6808003425598146,0.21563437334787097
"{'Co': 0.919639414186016, 'Nb': 0.06006078599052431, 'Sn': 0.020299799823459672}","['Co', 'Nb', 'Sn']",700.0,0.6766162109375001,0.16928349410558716
"{'Co': 0.8203902074784668, 'Nb': 0.11262115642366968, 'Sn': 0.06698863609786349}","['Co', 'Nb', 'Sn']",700.0,0.7050141215324404,0.006084417211427745
"{'Co': 0.8505102206575892, 'Nb': 0.09701256317109394, 'Sn': 0.05247721617131679}","['Co', 'Nb', 'Sn']",700.0,0.7022449922561647,0.03759656804108277
"{'Co': 0.8592852001649688, 'Nb': 0.1054992309669618, 'Sn': 0.03521556886806938}","['Co', 'Nb', 'Sn']",700.0,0.6806310701370241,0.0786270298176179
"{'Co': 0.8812122636191585, 'Nb': 0.0760527675716343, 'Sn': 0.04273496880920731}","['Co', 'Nb', 'Sn']",700.0,0.6879111719131471,0.0476654558426102
"{'Co': 0.9043126185345103, 'Nb': 0.0634654382356836, 'Sn': 0.0322219432298061}","['Co', 'Nb', 'Sn']",700.0,0.6810824823379518,0.10745753317027426
"{'Co': 0.8470905786747097, 'Nb': 0.11828962208630432, 'Sn': 0.034619799238985886}","['Co', 'Nb', 'Sn']",700.0,0.6820279073715212,0.1018212181165011
"{'Co': 0.8300857459242147, 'Nb': 0.13044172155720948, 'Sn': 0.039472532518575874}","['Co', 'Nb', 'Sn']",700.0,0.6904860949516298,0.052274330445898326
"{'Co': 0.8364948878181174, 'Nb': 0.131581888069388, 'Sn': 0.03192322411249455}","['Co', 'Nb', 'Sn']",700.0,0.6840641379356386,0.07915378881974669
"{'Co': 0.7626442703200415, 'Nb': 0.17853615221573732, 'Sn': 0.05881957746422121}","['Co', 'Nb', 'Sn']",700.0,0.6960128521919252,0.006394745414079389
"{'Co': 0.8068004417930941, 'Nb': 0.14361801100355262, 'Sn': 0.04958154720335318}","['Co', 'Nb', 'Sn']",700.0,0.6992517495155336,0.01809248900500729
"{'Co': 0.7848239981454507, 'Nb': 0.16212505402214444, 'Sn': 0.05305094783240494}","['Co', 'Nb', 'Sn']",700.0,0.6995740079879762,0.007943576276819714
"{'Co': 0.8262072863669209, 'Nb': 0.1314235391701508, 'Sn': 0.04236917446292834}","['Co', 'Nb', 'Sn']",700.0,0.689521052837372,0.025199913911204463
"{'Co': 0.8214970534536226, 'Nb': 0.13814022722525093, 'Sn': 0.040362719321126506}","['Co', 'Nb', 'Sn']",700.0,0.692487246990204,0.04759000603308275
"{'Co': 0.8156402260544453, 'Nb': 0.13831077310231976, 'Sn': 0.04604900084323485}","['Co', 'Nb', 'Sn']",700.0,0.690401966571808,0.02485664490981529
"{'Co': 0.92741, 'Nb': 0.0477, 'Sn': 0.02489}","['Co', 'Nb', 'Sn']",700.0,0.6997348642349245,0.004503332117628378
"{'Ni': 0.81716, 'Al': 0.06195, 'Ti': 0.12088}","['Al', 'Ni', 'Ti']",550.0,0.8054172358512878,0.35582973323962874
"{'Ni': 0.8345, 'Al': 0.05527, 'Ti': 0.11023}","['Al', 'Ni', 'Ti']",550.0,0.7882024846076964,0.5371018716519688
"{'Ni': 0.82948, 'Al': 0.05864, 'Ti': 0.11188}","['Al', 'Ni', 'Ti']",550.0,0.7842227277755736,0.5153829676414579
"{'Ni': 0.82042, 'Al': 0.07098, 'Ti': 0.1086}","['Al', 'Ni', 'Ti']",550.0,0.7929255590438841,0.4647097194404629
"{'Ni': 0.81939, 'Al': 0.07325, 'Ti': 0.10735}","['Al', 'Ni', 'Ti']",550.0,0.7942695174217222,0.5107689262594881
"{'Ni': 0.79126, 'Al': 0.09139, 'Ti': 0.11734}","['Al', 'Ni', 'Ti']",550.0,0.8030893001556396,0.3955225892812546
"{'Ni': 0.64651, 'Al': 0.08523, 'Ti': 0.26825}","['Al', 'Ni', 'Ti']",550.0,0.8847695813179015,0.2557519624255131
"{'Ni': 0.60126, 'Al': 0.10192, 'Ti': 0.29682}","['Al', 'Ni', 'Ti']",550.0,0.88908935880661,0.25975230647900704
"{'Ni': 0.67953, 'Al': 0.08632, 'Ti': 0.23415}","['Al', 'Ni', 'Ti']",550.0,0.8652588877677917,0.3340235063606223
"{'Ni': 0.74782, 'Al': 0.10035, 'Ti': 0.15183}","['Al', 'Ni', 'Ti']",550.0,0.8563064608573913,0.3606861668690229
"{'Ni': 0.69915, 'Al': 0.12813, 'Ti': 0.17271}","['Al', 'Ni', 'Ti']",550.0,0.8734662446975707,0.3428215129749202
"{'Ni': 0.73866, 'Al': 0.11556, 'Ti': 0.14578}","['Al', 'Ni', 'Ti']",550.0,0.8501607522964477,0.3367129733703136
"{'Ni': 0.65596, 'Al': 0.18244, 'Ti': 0.1616}","['Al', 'Ni', 'Ti']",550.0,0.8791464910507202,0.21329037115998672
"{'Ni': 0.58954, 'Al': 0.2307, 'Ti': 0.17976}","['Al', 'Ni', 'Ti']",550.0,0.889707993030548,0.17739232597788102
"{'Ni': 0.60489, 'Al': 0.22557, 'Ti': 0.16953}","['Al', 'Ni', 'Ti']",550.0,0.8882873759269714,0.17686186081105054
"{'Ni': 0.41086, 'Al': 0.10173, 'Ti': 0.48741}","['Al', 'Ni', 'Ti']",550.0,0.8919807658195495,0.1547565814777415
"{'Ni': 0.54008, 'Al': 0.12701, 'Ti': 0.33291}","['Al', 'Ni', 'Ti']",550.0,0.8839124999046325,0.3290842113518864
"{'Ni': 0.60322, 'Al': 0.11983, 'Ti': 0.27695}","['Al', 'Ni', 'Ti']",550.0,0.8913614664077758,0.2742965880392763
"{'Ni': 0.56427, 'Al': 0.14478, 'Ti': 0.29095}","['Al', 'Ni', 'Ti']",550.0,0.8931729397773742,0.23843282394359627
"{'Ni': 0.55805, 'Al': 0.23319, 'Ti': 0.20876}","['Al', 'Ni', 'Ti']",550.0,0.898697548866272,0.18225063682075243
"{'Ni': 0.59332, 'Al': 0.21623, 'Ti': 0.19045}","['Al', 'Ni', 'Ti']",550.0,0.8927947483062744,0.19820263155639714
"{'Ni': 0.52801, 'Al': 0.26561, 'Ti': 0.20637}","['Al', 'Ni', 'Ti']",550.0,0.8862559399604797,0.1493624788219628
"{'Ni': 0.33831, 'Al': 0.14018, 'Ti': 0.52151}","['Al', 'Ni', 'Ti']",550.0,0.8918632278442382,0.12139960025093638
"{'Mn': 0.85867, 'Co': 0.06586, 'Mo': 0.07547}","['Co', 'Mn', 'Mo']",550.0,0.7381403033256533,0.11687612513403961
"{'Mn': 0.6974685523763048, 'Co': 0.12446397163500819, 'Mo': 0.17806747598868708}","['Co', 'Mn', 'Mo']",550.0,0.7549720232009889,0.13812853936186295
"{'Mn': 0.4963639939584298, 'Co': 0.0738018278910136, 'Mo': 0.4298341781505566}","['Co', 'Mn', 'Mo']",550.0,0.7354081789970399,0.11167476650448194
"{'Mn': 0.81403, 'Co': 0.13716, 'Mo': 0.04882}","['Co', 'Mn', 'Mo']",550.0,0.7375421874046327,0.133699527859391
"{'Mn': 0.82367, 'Co': 0.12839, 'Mo': 0.04794}","['Co', 'Mn', 'Mo']",550.0,0.7564740697860719,0.14578994982324345
"{'Mn': 0.76835, 'Co': 0.18043, 'Mo': 0.05122}","['Co', 'Mn', 'Mo']",550.0,0.7471959535598757,0.1577481900957857
"{'Mn': 0.58328, 'Co': 0.12021, 'Mo': 0.29651}","['Co', 'Mn', 'Mo']",550.0,0.8017221467018129,0.05299115070019611
"{'Mn': 0.55058, 'Co': 0.14196, 'Mo': 0.30745}","['Co', 'Mn', 'Mo']",550.0,0.839315330219269,0.06895991344248972
"{'Mn': 0.63881, 'Co': 0.1348, 'Mo': 0.2264}","['Co', 'Mn', 'Mo']",550.0,0.7533391134262086,0.10979187447960716
"{'Mn': 0.3461938165534089, 'Co': 0.2848358211307214, 'Mo': 0.36897036231586966}","['Co', 'Mn', 'Mo']",550.0,0.7518293659210207,0.11468606548545138
"{'Mn': 0.2956930961572958, 'Co': 0.3384544033968966, 'Mo': 0.3658525004458075}","['Co', 'Mn', 'Mo']",550.0,0.7772201768875123,0.06965640697675043
"{'Mn': 0.30980852888450033, 'Co': 0.3318384750869379, 'Mo': 0.3583529960285617}","['Co', 'Mn', 'Mo']",550.0,0.7697845499038698,0.07269272344033603
"{'Mn': 0.42351, 'Co': 0.282, 'Mo': 0.29448}","['Co', 'Mn', 'Mo']",550.0,0.7566327254295351,0.05582135708577776
"{'Mn': 0.44044, 'Co': 0.27372, 'Mo': 0.28584}","['Co', 'Mn', 'Mo']",550.0,0.7659761421203615,0.09603980189925754
"{'Mn': 0.56719, 'Co': 0.23793, 'Mo': 0.19487}","['Co', 'Mn', 'Mo']",550.0,0.774674147796631,0.09947183678626959
"{'Mn': 0.3343, 'Co': 0.12634, 'Mo': 0.53936}","['Co', 'Mn', 'Mo']",550.0,0.8727862016677858,0.04781640966811666
"{'Mn': 0.43135, 'Co': 0.2263, 'Mo': 0.34235}","['Co', 'Mn', 'Mo']",550.0,0.7796101490974428,0.04744502648426076
"{'Mn': 0.5074, 'Co': 0.22654, 'Mo': 0.26606}","['Co', 'Mn', 'Mo']",550.0,0.771576654148102,0.0826665633426771
"{'Mn': 0.451, 'Co': 0.27596, 'Mo': 0.27304}","['Co', 'Mn', 'Mo']",550.0,0.7533701006889345,0.07776797799034707
"{'Mn': 0.1802275837885461, 'Co': 0.47963664436028147, 'Mo': 0.34013577185117244}","['Co', 'Mn', 'Mo']",550.0,0.743433000278473,0.03955950497397043
"{'Mn': 0.42857, 'Co': 0.43757, 'Mo': 0.13386}","['Co', 'Mn', 'Mo']",550.0,0.7552676693916323,0.039856960019274634
"{'Mn': 0.67829, 'Co': 0.29183, 'Mo': 0.02988}","['Co', 'Mn', 'Mo']",550.0,0.7304372279167177,0.09174610797694543
"{'Mn': 0.24422, 'Co': 0.22363, 'Mo': 0.53215}","['Co', 'Mn', 'Mo']",550.0,0.8133775727272036,0.044388469479300766
"{'Mn': 0.2726, 'Co': 0.44989, 'Mo': 0.27751}","['Co', 'Mn', 'Mo']",550.0,0.750319911670685,0.05904673609670549
"{'Mn': 0.22112, 'Co': 0.52452, 'Mo': 0.25437}","['Co', 'Mn', 'Mo']",550.0,0.7409054462432862,0.09518882419770605
"{'Mn': 0.25312, 'Co': 0.53228, 'Mo': 0.2146}","['Co', 'Mn', 'Mo']",550.0,0.7265088932037355,0.09772689515368368
"{'Mn': 0.19985, 'Co': 0.41644, 'Mo': 0.38371}","['Co', 'Mn', 'Mo']",550.0,0.7200099579811098,0.05451506872630443
"{'Mn': 0.26557, 'Co': 0.3796, 'Mo': 0.35483}","['Co', 'Mn', 'Mo']",550.0,0.7331864659309388,0.04182642553906138
"{'Mn': 0.40424, 'Co': 0.28712, 'Mo': 0.30864}","['Co', 'Mn', 'Mo']",550.0,0.7403623764038088,0.04688602676381903
"{'Mn': 0.13293, 'Co': 0.2835, 'Mo': 0.58357}","['Co', 'Mn', 'Mo']",550.0,0.8703830544471742,0.009626460717987811
"{'Mn': 0.15995, 'Co': 0.32144, 'Mo': 0.51861}","['Co', 'Mn', 'Mo']",550.0,0.774881974887848,0.03652561347636099
"{'Mn': 0.13861, 'Co': 0.37814, 'Mo': 0.48324}","['Co', 'Mn', 'Mo']",550.0,0.7358798186302187,0.05166014284238944
"{'Mn': 0.14097, 'Co': 0.67283, 'Mo': 0.1862}","['Co', 'Mn', 'Mo']",550.0,0.7026730267524721,0.050845878484084145
"{'Mn': 0.5333, 'Co': 0.24857, 'Mo': 0.21813}","['Co', 'Mn', 'Mo']",550.0,0.7174546901702883,0.04674638952374269
"{'Mn': 0.55762, 'Co': 0.25991, 'Mo': 0.18246}","['Co', 'Mn', 'Mo']",550.0,0.6858243052482607,0.06842662465731361
"{'Mn': 0.0975, 'Co': 0.52042, 'Mo': 0.38208}","['Co', 'Mn', 'Mo']",550.0,0.7022748105049135,0.053479322733337484
"{'Mn': 0.09312, 'Co': 0.59741, 'Mo': 0.30947}","['Co', 'Mn', 'Mo']",550.0,0.7141264979362489,0.06210862349897267
"{'Mn': 0.09515, 'Co': 0.64816, 'Mo': 0.2567}","['Co', 'Mn', 'Mo']",550.0,0.6837118236541749,0.07540248006058844
"{'Ni': 0.81526, 'Al': 0.01657, 'Ti': 0.16817}","['Al', 'Ni', 'Ti']",700.0,0.8806022303581238,0.1778464946633819
"{'Ni': 0.83801, 'Al': 0.0294, 'Ti': 0.13259}","['Al', 'Ni', 'Ti']",700.0,0.835484732913971,0.3044813195856775
"{'Ni': 0.85382, 'Al': 0.02653, 'Ti': 0.11965}","['Al', 'Ni', 'Ti']",700.0,0.8207457249641419,0.3818385297564123
"{'Ni': 0.88647, 'Al': 0.03127, 'Ti': 0.08226}","['Al', 'Ni', 'Ti']",700.0,0.7827864807128907,0.5226322286779773
"{'Ni': 0.90062, 'Al': 0.02009, 'Ti': 0.07928}","['Al', 'Ni', 'Ti']",700.0,0.787701855712241,0.5546976333903082
"{'Ni': 0.88425, 'Al': 0.03188, 'Ti': 0.08386}","['Al', 'Ni', 'Ti']",700.0,0.7942406099319459,0.5076535620685728
"{'Ni': 0.76654, 'Al': 0.04548, 'Ti': 0.18798}","['Al', 'Ni', 'Ti']",700.0,0.8856498306274415,0.23278190520223963
"{'Ni': 0.79133, 'Al': 0.05465, 'Ti': 0.15402}","['Al', 'Ni', 'Ti']",700.0,0.8660756628990174,0.28792964812731553
"{'Mn': 0.2615318320194931, 'Nb': 0.65354923720631, 'Zn': 0.0849189307741969}","['Mn', 'Nb', 'Zn']",550.0,0.7883120784759524,0.02066231791969586
"{'Mn': 0.3317121997256974, 'Nb': 0.5737863308979348, 'Zn': 0.09450146937636782}","['Mn', 'Nb', 'Zn']",550.0,0.7893397197723391,0.03178521643146899
"{'Mn': 0.2977407977691986, 'Nb': 0.6251715775869627, 'Zn': 0.07708762464383873}","['Mn', 'Nb', 'Zn']",550.0,0.7667269954681398,0.02139393177097118
"{'Mn': 0.22133679095377218, 'Nb': 0.702356710536139, 'Zn': 0.07630649851008875}","['Mn', 'Nb', 'Zn']",550.0,0.8432977733612063,0.010487069328418613
"{'Mn': 0.2428682938375978, 'Nb': 0.6655608198263939, 'Zn': 0.09157088633600843}","['Mn', 'Nb', 'Zn']",550.0,0.8227140340805056,0.014551079568469266
"{'Mn': 0.15490147151663597, 'Nb': 0.7207635399887081, 'Zn': 0.12433498849465592}","['Mn', 'Nb', 'Zn']",550.0,0.8865406904220583,0.01071525980599533
"{'Al': 0.24157, 'Co': 0.65353, 'Bi': 0.10491}","['Al', 'Bi', 'Co']",700.0,0.8692211980819701,0.062168017208829224
"{'Al': 0.15654, 'Co': 0.79631, 'Bi': 0.04716}","['Al', 'Bi', 'Co']",700.0,0.7494421977996827,0.035679556649002186
"{'Al': 0.16474, 'Co': 0.80453, 'Bi': 0.03072}","['Al', 'Bi', 'Co']",700.0,0.7868296761512756,0.15828133683061352
"{'Al': 0.11106, 'Co': 0.86436, 'Bi': 0.02458}","['Al', 'Bi', 'Co']",700.0,0.734944347858429,0.05636133262061277
"{'Al': 0.11364, 'Co': 0.78785, 'Bi': 0.09851}","['Al', 'Bi', 'Co']",700.0,0.7276758403778076,0.0570072333792479
"{'Al': 0.07341, 'Co': 0.84697, 'Bi': 0.07962}","['Al', 'Bi', 'Co']",700.0,0.7206091136932373,0.06060717121054615
"{'Al': 0.07305, 'Co': 0.86282, 'Bi': 0.06413}","['Al', 'Bi', 'Co']",700.0,0.7065490312576295,0.04733975035210147
"{'Al': 0.07985, 'Co': 0.75313, 'Bi': 0.16702}","['Al', 'Bi', 'Co']",700.0,0.8280500693321227,0.11481317194271157
"{'Al': 0.21144, 'Co': 0.70666, 'Bi': 0.0819}","['Al', 'Bi', 'Co']",550.0,0.7018234033584595,0.03901454372808333
"{'Al': 0.23502, 'Co': 0.70429, 'Bi': 0.06069}","['Al', 'Bi', 'Co']",550.0,0.7172883052825928,0.046226097400403204
"{'Al': 0.18503, 'Co': 0.76241, 'Bi': 0.05256}","['Al', 'Bi', 'Co']",550.0,0.674008183002472,0.044759622333757465
"{'Al': 0.11973, 'Co': 0.69697, 'Bi': 0.1833}","['Al', 'Bi', 'Co']",550.0,0.8129040212631224,0.12651451236531236
"{'Al': 0.13626, 'Co': 0.7252, 'Bi': 0.13854}","['Al', 'Bi', 'Co']",550.0,0.7460420508384705,0.06682472893909008
"{'Al': 0.06649, 'Co': 0.88887, 'Bi': 0.04464}","['Al', 'Bi', 'Co']",550.0,0.6541446084976197,0.0852341949166604
"{'Al': 0.04787, 'Co': 0.91504, 'Bi': 0.03708}","['Al', 'Bi', 'Co']",550.0,0.6726826400756836,0.07685367117984238
"{'Al': 0.03683, 'Co': 0.93305, 'Bi': 0.03012}","['Al', 'Bi', 'Co']",550.0,0.6663611741065979,0.029175086563227814
"{'Al': 0.10301, 'Co': 0.38402, 'Bi': 0.51297}","['Al', 'Bi', 'Co']",550.0,0.8384937663078307,0.3838250105380458
"{'Al': 0.12938, 'Co': 0.47388, 'Bi': 0.39673}","['Al', 'Bi', 'Co']",550.0,0.8600676317214965,0.23569218820287643
"{'Al': 0.10913, 'Co': 0.55674, 'Bi': 0.33413}","['Al', 'Bi', 'Co']",550.0,0.8265290875434874,0.07439922865878945
"{'Al': 0.05582, 'Co': 0.84329, 'Bi': 0.10089}","['Al', 'Bi', 'Co']",550.0,0.6543114466667176,0.08289266450494986
"{'Al': 0.05515, 'Co': 0.86475, 'Bi': 0.0801}","['Al', 'Bi', 'Co']",550.0,0.6655452461242676,0.0870552647682184
"{'Al': 0.03748, 'Co': 0.898, 'Bi': 0.06452}","['Al', 'Bi', 'Co']",550.0,0.6427863283157349,0.09150336707012424
"{'Al': 0.04198, 'Co': 0.80084, 'Bi': 0.15718}","['Al', 'Bi', 'Co']",550.0,0.8713097949028014,0.08102231689038525
"{""Ag"": 0.9101565902205125, ""Ge"": 0.03901341351769691, ""Hf"": 0.050829996261790564}","['Ag', 'Ge', 'Hf']",,0.8634644728899002,0.8862554593752899
"{""Ag"": 0.917911210301005, ""Ge"": 0.03375572209900701, ""Hf"": 0.04833306759998804}","['Ag', 'Ge', 'Hf']",,0.8065307670831681,0.945973671149828
"{""Ag"": 0.8979529094921762, ""Ge"": 0.0522122657089524, ""Hf"": 0.04983482479887142}","['Ag', 'Ge', 'Hf']",,0.8778154951334,0.8201056689586256
"{""Ag"": 0.8889489936558213, ""Ge"": 0.0356477142057993, ""Hf"": 0.07540329213837943}","['Ag', 'Ge', 'Hf']",550.0,0.8842443448305133,0.6182040202927108
"{""Ag"": 0.8695806319745786, ""Ge"": 0.07332500006516146, ""Hf"": 0.057094367960259886}","['Ag', 'Ge', 'Hf']",550.0,0.817467768788338,0.5411350194662304
"{""Ag"": 0.8817307985679647, ""Ge"": 0.0688672848379044, ""Hf"": 0.04940191659413093}","['Ag', 'Ge', 'Hf']",550.0,0.8527464252710345,0.587533849135921
"{""Ag"": 0.8494260384838643, ""Ge"": 0.09715143683692376, ""Hf"": 0.05342252467921191}","['Ag', 'Ge', 'Hf']",550.0,0.7943717175722124,0.46194686176014454
"{""Ag"": 0.5769189894476686, ""Ge"": 0.06267003519861485, ""Hf"": 0.36041097535371647}","['Ag', 'Ge', 'Hf']",550.0,0.8390462571382525,0.16001462771024744
"{""Ag"": 0.6899281013929319, ""Ge"": 0.058095779267176566, ""Hf"": 0.25197611933989145}","['Ag', 'Ge', 'Hf']",550.0,0.8321225506067279,0.25117474704812703
"{""Ag"": 0.7720229898496914, ""Ge"": 0.10202200969030846, ""Hf"": 0.12595500046000022}","['Ag', 'Ge', 'Hf']",550.0,0.8123544627428058,0.41098693676428555
"{""Ag"": 0.7069139004905907, ""Ge"": 0.13593566510743485, ""Hf"": 0.1571504344019745}","['Ag', 'Ge', 'Hf']",550.0,0.8462445503473285,0.3263772460593329
"{""Ag"": 0.6220274553181959, ""Ge"": 0.2924656100630363, ""Hf"": 0.08550693461876764}","['Ag', 'Ge', 'Hf']",550.0,0.8119333153963092,0.36573960233096825
"{""Ag"": 0.5360353024508191, ""Ge"": 0.37757741871071343, ""Hf"": 0.0863872788384675}","['Ag', 'Ge', 'Hf']",550.0,0.8277763563394549,0.3666855969474443
"{""Ag"": 0.5664071649341534, ""Ge"": 0.3629017861302668, ""Hf"": 0.07069104893557973}","['Ag', 'Ge', 'Hf']",550.0,0.8352723819017414,0.3237150485165211
"{""Ag"": 0.27509806638860346, ""Ge"": 0.04234015688061137, ""Hf"": 0.6825617767307852}","['Ag', 'Ge', 'Hf']",550.0,0.8864920979738238,0.0412187531930675
"{""Ag"": 0.406525268542338, ""Ge"": 0.043725697345608654, ""Hf"": 0.5497490341120534}","['Ag', 'Ge', 'Hf']",550.0,0.8677172881364825,0.0629742067398415
"{""Ag"": 0.35646975452568375, ""Ge"": 0.05367662411159043, ""Hf"": 0.5898536213627258}","['Ag', 'Ge', 'Hf']",550.0,0.8755359655618671,0.07362349523647194
"{""Ag"": 0.5903663658103749, ""Ge"": 0.1126042266039516, ""Hf"": 0.2970294075856735}","['Ag', 'Ge', 'Hf']",550.0,0.8278319817781451,0.2087499938229554
"{""Ag"": 0.5707439785661409, ""Ge"": 0.14164910790841984, ""Hf"": 0.28760691352543927}","['Ag', 'Ge', 'Hf']",550.0,0.8628922015428546,0.20463056883527653
"{""Ag"": 0.484805485873775, ""Ge"": 0.3572064336456553, ""Hf"": 0.15798808048056973}","['Ag', 'Ge', 'Hf']",550.0,0.8786719232797625,0.3424774274244933
"{""Ag"": 0.5340977452740955, ""Ge"": 0.3336330618542866, ""Hf"": 0.13226919287161804}","['Ag', 'Ge', 'Hf']",550.0,0.8730131322145465,0.3833039504897645
"{""Ag"": 0.4356437712143194, ""Ge"": 0.44987316604688415, ""Hf"": 0.11448306273879645}","['Ag', 'Ge', 'Hf']",550.0,0.8725022321939471,0.294857811065877
"{""Ag"": 0.3050929821814964, ""Ge"": 0.4518108676807637, ""Hf"": 0.24309615013773986}","['Ag', 'Ge', 'Hf']",550.0,0.8777360635995868,0.2839281962317911
"{""Ag"": 0.22636192280371495, ""Ge"": 0.6826123905777839, ""Hf"": 0.09102568661850109}","['Ag', 'Ge', 'Hf']",550.0,0.8837957102060321,0.36169013882122775
"{""Ag"": 0.1883632723776526, ""Ge"": 0.747514728694996, ""Hf"": 0.06412199892735136}","['Ag', 'Ge', 'Hf']",550.0,0.8866921454668047,0.5285927154017591
"{""In"": 0.3030841825770378, ""Mn"": 0.23648063450480195, ""Pd"": 0.46043518291816027}","['In', 'Mn', 'Pd']",,0.6735777109861373,0.16900403713514442
"{""In"": 0.30224067434347124, ""Mn"": 0.22134199218618597, ""Pd"": 0.4764173334703427}","['In', 'Mn', 'Pd']",,0.7227699702978133,0.16544900900921589
"{""In"": 0.32896188337225674, ""Mn"": 0.26423614068875634, ""Pd"": 0.40680197593898687}","['In', 'Mn', 'Pd']",,0.6942380064725875,0.14432907491241617
"{""In"": 0.09765043768859957, ""Mn"": 0.21338520725684687, ""Pd"": 0.6889643550545536}","['In', 'Mn', 'Pd']",,0.591229776740074,0.34450317348394377
"{""In"": 0.09571536581703892, ""Mn"": 0.25730804212694447, ""Pd"": 0.6469765920560167}","['In', 'Mn', 'Pd']",,0.5930064386129378,0.3218811563332477
"{""In"": 0.07775666649006174, ""Mn"": 0.3066161909085832, ""Pd"": 0.615627142601355}","['In', 'Mn', 'Pd']",,0.6108546179533003,0.1909010816270892
"{""In"": 0.0650824434302943, ""Mn"": 0.018730465340316065, ""Pd"": 0.9161870912293896}","['In', 'Mn', 'Pd']",,0.5968451493978499,0.8147244681690868
"{""In"": 0.03829737847977238, ""Mn"": 0.021671502319797566, ""Pd"": 0.94003111920043}","['In', 'Mn', 'Pd']",,0.4501405566930769,0.7397095833108318
"{""In"": 0.06362177649416619, ""Mn"": 0.026066824590301282, ""Pd"": 0.9103113989155325}","['In', 'Mn', 'Pd']",,0.5801154750585554,0.6468382237789515
"{""In"": 0.04009563164933452, ""Mn"": 0.687476608887267, ""Pd"": 0.2724277594633984}","['In', 'Mn', 'Pd']",,0.7596009844541548,0.4559768028196539
"{""In"": 0.038229382354695265, ""Mn"": 0.7245933352881092, ""Pd"": 0.23717728235719557}","['In', 'Mn', 'Pd']",,0.7439515489339827,0.4431472367321386
"{""In"": 0.024548097272416972, ""Mn"": 0.8318328689345476, ""Pd"": 0.1436190337930354}","['In', 'Mn', 'Pd']",,0.7343970364332197,0.27145151349106916
"{""In"": 0.2360897577944854, ""Mn"": 0.15734990318291958, ""Pd"": 0.606560339022595}","['In', 'Mn', 'Pd']",550.0,0.8425448006391525,0.08587429202907101
"{""In"": 0.2751377635220254, ""Mn"": 0.15466258695960994, ""Pd"": 0.5701996495183647}","['In', 'Mn', 'Pd']",550.0,0.7436599057912828,0.08636465239534397
"{""In"": 0.28985393550867283, ""Mn"": 0.1965331105863635, ""Pd"": 0.5136129539049638}","['In', 'Mn', 'Pd']",550.0,0.6319263428449631,0.06892990295134852
"{""In"": 0.33238572777481723, ""Mn"": 0.31711498462046817, ""Pd"": 0.3504992876047146}","['In', 'Mn', 'Pd']",550.0,0.7476514047384264,0.1197541736106638
"{""In"": 0.34809083517660677, ""Mn"": 0.4123490221533221, ""Pd"": 0.2395601426700711}","['In', 'Mn', 'Pd']",550.0,0.7197696274518968,0.07886907117787928
"{""In"": 0.33966068986042264, ""Mn"": 0.4275171395213902, ""Pd"": 0.23282217061818725}","['In', 'Mn', 'Pd']",550.0,0.6736618608236314,0.09873382456555836
"{""In"": 0.08788896855855852, ""Mn"": 0.07408525184201467, ""Pd"": 0.8380257795994268}","['In', 'Mn', 'Pd']",550.0,0.5725008076429368,0.045708308744391746
"{""In"": 0.0794766217857298, ""Mn"": 0.07566483550407968, ""Pd"": 0.8448585427101906}","['In', 'Mn', 'Pd']",550.0,0.567466544508934,0.01057525842389806
"{""In"": 0.07777877513096047, ""Mn"": 0.10658976478394228, ""Pd"": 0.8156314600850972}","['In', 'Mn', 'Pd']",550.0,0.56852873980999,0.09610051014481041
"{""In"": 0.14936205447243683, ""Mn"": 0.2076901438187493, ""Pd"": 0.6429478017088139}","['In', 'Mn', 'Pd']",550.0,0.5842463439702987,0.10554558982171727
"{""In"": 0.12669507241346578, ""Mn"": 0.2731046362684877, ""Pd"": 0.6002002913180464}","['In', 'Mn', 'Pd']",550.0,0.5738076657056809,0.052957494202505506
"{""In"": 0.1760374963110452, ""Mn"": 0.2991179441506801, ""Pd"": 0.5248445595382746}","['In', 'Mn', 'Pd']",550.0,0.585880908370018,0.12028222871535885
"{""In"": 0.17840931338889668, ""Mn"": 0.532916768531654, ""Pd"": 0.2886739180794493}","['In', 'Mn', 'Pd']",550.0,0.6049583238363266,0.1002227960257894
"{""In"": 0.13954616380714097, ""Mn"": 0.6422981138632722, ""Pd"": 0.21815572232958683}","['In', 'Mn', 'Pd']",550.0,0.6071987336874008,0.10508448943869789
"{""In"": 0.09775736023697856, ""Mn"": 0.7060988265887281, ""Pd"": 0.19614381317429339}","['In', 'Mn', 'Pd']",550.0,0.6222271698713303,0.10692063522025753
"{""In"": 0.05784410646262761, ""Mn"": 0.028938087027910276, ""Pd"": 0.9132178065094622}","['In', 'Mn', 'Pd']",550.0,0.5624572414159775,0.024030096613606
"{""In"": 0.08561389016399013, ""Mn"": 0.1313398420440644, ""Pd"": 0.7830462677919455}","['In', 'Mn', 'Pd']",550.0,0.5577926152944565,0.06942793506225348
"{""In"": 0.08051682457864125, ""Mn"": 0.16358109823978675, ""Pd"": 0.755902077181572}","['In', 'Mn', 'Pd']",550.0,0.5463350719213486,0.04413707724855237
"{""In"": 0.07801338718013939, ""Mn"": 0.39997167883629875, ""Pd"": 0.5220149339835619}","['In', 'Mn', 'Pd']",550.0,0.5432616585493087,0.13914256744020653
"{""In"": 0.11262280234658081, ""Mn"": 0.4597804111391463, ""Pd"": 0.42759678651427285}","['In', 'Mn', 'Pd']",550.0,0.5588343328237534,0.09685427713124314
