Repository: fl97inc/lila_oer_manuscript

# AI-guided high-throughput discovery of iridium- and ruthenium-free palladium-oxide catalysts for durable acidic oxygen evolution

This repository contains data and code to reproduce the figures in the accompanying manuscript.

**Citation:**

> Jenewein, K. J., Habib Zadeh, F., Wang, X., Malkomes, G., Zhang, H., Page, N., Bang, J. J., Santiago, P. J., Contreras, K. V., Li, K. K., Perna, A., Britton, L. M., Kilic, F., Cruse, K. J., Taheri, A., Mallayya, K., Quinn, H., Durr, R. A., Beaucage, P. A., Gregoire, J. M., & Gómez-Bombarelli, R. (2026). *AI-guided high-throughput discovery of iridium- and ruthenium-free palladium-oxide catalysts for durable acidic oxygen evolution*.

File: data/oer_exp_data.csv (part 3 of 4)
composition,target_elements,anneal_T,overpotential_cp1_600s_mean,xrf_total_molar_change
"{""Mn"": 0.052092387419934216, ""Ni"": 0.09461843110265437, ""Pd"": 0.8532891814774114}","['Mn', 'Ni', 'Pd']",550.0,0.6304746472835541,0.035208960254484944
"{""Mn"": 0.06392421058381209, ""Ni"": 0.129842065986164, ""Pd"": 0.806233723430024}","['Mn', 'Ni', 'Pd']",550.0,0.6205684387683869,0.08273077637374915
"{""Mn"": 0.2060260359420731, ""Ni"": 0.22065065898585495, ""Pd"": 0.573323305072072}","['Mn', 'Ni', 'Pd']",550.0,0.6492024576663971,0.1105421915712475
"{""Mn"": 0.25921079634309147, ""Ni"": 0.20647552041604236, ""Pd"": 0.5343136832408661}","['Mn', 'Ni', 'Pd']",550.0,0.6074145925045014,0.10078338763229044
"{""Mn"": 0.2947188441642541, ""Ni"": 0.252857856860546, ""Pd"": 0.4524232989752}","['Mn', 'Ni', 'Pd']",550.0,0.5956304228305817,0.0477586695440857
"{""Mn"": 0.5994147032096059, ""Ni"": 0.2278498785817519, ""Pd"": 0.17273541820864213}","['Mn', 'Ni', 'Pd']",550.0,0.6270118916034698,0.05866176446714488
"{""Mn"": 0.6708070678132776, ""Ni"": 0.1672319367941173, ""Pd"": 0.16196099539260506}","['Mn', 'Ni', 'Pd']",550.0,0.5972424924373627,0.16142218957999516
"{""Mn"": 0.6834728001773855, ""Ni"": 0.18186122606728033, ""Pd"": 0.13466597375533398}","['Mn', 'Ni', 'Pd']",550.0,0.6000432980060577,0.15802221359009794
"{""Mn"": 0.01715741329294175, ""Ni"": 0.02579982314563415, ""Pd"": 0.957042763561424}","['Mn', 'Ni', 'Pd']",550.0,0.5893535149097443,0.05103719233296067
"{""Mn"": 0.023010763367858938, ""Ni"": 0.03688561645686756, ""Pd"": 0.9401036201752735}","['Mn', 'Ni', 'Pd']",550.0,0.5801308882236481,0.11648878844750787
"{""Mn"": 0.1359659047963551, ""Ni"": 0.11282867609712882, ""Pd"": 0.7512054191065161}","['Mn', 'Ni', 'Pd']",550.0,0.5882968103885651,0.11516277054893387
"{""Mn"": 0.1752831215306652, ""Ni"": 0.10309654155485569, ""Pd"": 0.721620336914479}","['Mn', 'Ni', 'Pd']",550.0,0.5601144087314606,0.14255078447128755
"{""Mn"": 0.464191210628284, ""Ni"": 0.1392677471267151, ""Pd"": 0.39654104224500086}","['Mn', 'Ni', 'Pd']",550.0,0.6027536642551422,0.11227907487136701
"{""Mn"": 0.50407457867966, ""Ni"": 0.1532970418116968, ""Pd"": 0.34262837950864317}","['Mn', 'Ni', 'Pd']",550.0,0.6077666914463044,0.09402110903766814
"{""Mn"": 0.5929110794092751, ""Ni"": 0.12855174100965305, ""Pd"": 0.2785371795810718}","['Mn', 'Ni', 'Pd']",550.0,0.6028458631038666,0.1506651585887065
"{""Mn"": 0.04852505166983407, ""Ni"": 0.027224432947693954, ""Pd"": 0.9242505153824719}","['Mn', 'Ni', 'Pd']",550.0,0.5739057266712189,0.17913388511523842
"{""Mn"": 0.06429265905794387, ""Ni"": 0.028264629140663453, ""Pd"": 0.9074427118013927}","['Mn', 'Ni', 'Pd']",550.0,0.5583356392383575,0.01673946359992562
"{""Mn"": 0.07801732924430468, ""Ni"": 0.038031991808914124, ""Pd"": 0.8839506789467813}","['Mn', 'Ni', 'Pd']",550.0,0.5583862936496735,0.015044661490835498
"{""Mn"": 0.2901265714719373, ""Ni"": 0.07260810452198739, ""Pd"": 0.6372653240060753}","['Mn', 'Ni', 'Pd']",550.0,0.5209006655216217,0.08711494947349174
"{""Mn"": 0.32837476139069816, ""Ni"": 0.06679205532832869, ""Pd"": 0.6048331832809731}","['Mn', 'Ni', 'Pd']",550.0,0.5238452661037445,0.17690766716633433
"{""Mn"": 0.38750364222850053, ""Ni"": 0.07579934661891238, ""Pd"": 0.5366970111525872}","['Mn', 'Ni', 'Pd']",550.0,0.5302945101261138,0.19222374689393512
"{""Co"": 0.30931611281364224, ""Fe"": 0.18805214133661244, ""Zr"": 0.5026317458497452}","['Co', 'Fe', 'Zr']",,0.6863935248947145,0.15764011351444052
"{""Co"": 0.3388271071064571, ""Fe"": 0.2233601403166147, ""Zr"": 0.43781275257692814}","['Co', 'Fe', 'Zr']",,0.6708643787002565,0.18461327497407115
"{""Co"": 0.38849575461033364, ""Fe"": 0.193532929087723, ""Zr"": 0.4179713163019434}","['Co', 'Fe', 'Zr']",,0.6494570295906067,0.17682065001101865
"{""Co"": 0.8046047304002377, ""Fe"": 0.07636575230065604, ""Zr"": 0.11902951729910619}","['Co', 'Fe', 'Zr']",,0.5564486401176453,0.6038569797571742
"{""Co"": 0.8253979928130477, ""Fe"": 0.07634138595567726, ""Zr"": 0.09826062123127503}","['Co', 'Fe', 'Zr']",,0.5508197109794617,0.604809081104587
"{""Co"": 0.8642707866960864, ""Fe"": 0.06445812710064133, ""Zr"": 0.07127108620327226}","['Co', 'Fe', 'Zr']",,0.5364833610153198,0.6285670457943425
"{""Co"": 0.25009948112544134, ""Fe"": 0.5356385154214731, ""Zr"": 0.21426200345308555}","['Co', 'Fe', 'Zr']",550.0,0.7894668424129487,0.3016478163714832
"{""Co"": 0.24607657714437853, ""Fe"": 0.5937430329593185, ""Zr"": 0.16018038989630287}","['Co', 'Fe', 'Zr']",550.0,0.8496289956569675,0.29588231450421154
"{""Co"": 0.26340363881616297, ""Fe"": 0.5736557506523206, ""Zr"": 0.1629406105315164}","['Co', 'Fe', 'Zr']",550.0,0.7231610357761382,0.3313188153966287
"{""Co"": 0.3384202424406516, ""Fe"": 0.5512384657021264, ""Zr"": 0.11034129185722194}","['Co', 'Fe', 'Zr']",550.0,0.778980029821396,0.3316496489511068
"{""Co"": 0.33094369832896203, ""Fe"": 0.5781126577578322, ""Zr"": 0.09094364391320583}","['Co', 'Fe', 'Zr']",550.0,0.7344467771053312,0.31274772142673796
"{""Co"": 0.37959704951468604, ""Fe"": 0.5195760383762518, ""Zr"": 0.10082691210906218}","['Co', 'Fe', 'Zr']",550.0,0.814383856058121,0.18283682585315322
"{""Co"": 0.3212456164008895, ""Fe"": 0.31047987510941644, ""Zr"": 0.36827450848969395}","['Co', 'Fe', 'Zr']",550.0,0.8115108835697177,0.09746846122710995
"{""Co"": 0.3591181546351331, ""Fe"": 0.3884487989938751, ""Zr"": 0.2524330463709919}","['Co', 'Fe', 'Zr']",550.0,0.7185089409351347,0.10939383557733573
"{""Co"": 0.5567887868519248, ""Fe"": 0.2839040982889242, ""Zr"": 0.159307114859151}","['Co', 'Fe', 'Zr']",550.0,0.6820257341861723,0.07375621679965155
"{""Co"": 0.5812694261462141, ""Fe"": 0.2874271410395485, ""Zr"": 0.1313034328142373}","['Co', 'Fe', 'Zr']",550.0,0.7008861815929411,0.07733680866115233
"{""Co"": 0.583015454558586, ""Fe"": 0.3259978642023961, ""Zr"": 0.09098668123901785}","['Co', 'Fe', 'Zr']",550.0,0.6681623685359953,0.1023235695291323
"{""Co"": 0.4533498862802462, ""Fe"": 0.2395239547667195, ""Zr"": 0.30712615895303436}","['Co', 'Fe', 'Zr']",550.0,0.7408667767047881,0.09374329098033385
"{""Co"": 0.5188461813356179, ""Fe"": 0.22038455414509953, ""Zr"": 0.2607692645192827}","['Co', 'Fe', 'Zr']",550.0,0.7483119285106657,0.05201310819254418
"{""Co"": 0.5780139968876062, ""Fe"": 0.24417649524907545, ""Zr"": 0.17780950786331817}","['Co', 'Fe', 'Zr']",550.0,0.6990618884563444,0.07882143901449412
"{""Co"": 0.4170029499719571, ""Fe"": 0.15355302139382587, ""Zr"": 0.42944402863421705}","['Co', 'Fe', 'Zr']",550.0,0.8178805458545688,0.03863950996305476
"{""Co"": 0.7477091001028715, ""Fe"": 0.13815719869083098, ""Zr"": 0.1141337012062974}","['Co', 'Fe', 'Zr']",550.0,0.6767348706722258,0.09688382565388132
"{""Co"": 0.8188650241128057, ""Fe"": 0.08201795716851885, ""Zr"": 0.09911701871867538}","['Co', 'Fe', 'Zr']",550.0,0.6244977939128874,0.07369428192844774
"{""Co"": 0.8018703801169523, ""Fe"": 0.11821826135892122, ""Zr"": 0.07991135852412652}","['Co', 'Fe', 'Zr']",550.0,0.6792931163311003,0.14184661247662012
"{""Co"": 0.2557642396999606, ""Fe"": 0.07128321231398606, ""Zr"": 0.6729525479860534}","['Co', 'Fe', 'Zr']",550.0,0.8998196113109591,0.03150205709343801
"{""Co"": 0.6274269989859841, ""Fe"": 0.0854856665166054, ""Zr"": 0.28708733449741053}","['Co', 'Fe', 'Zr']",550.0,0.8064001214504245,0.04627632846417018
"{""Co"": 0.6888302064481516, ""Fe"": 0.0923850206882738, ""Zr"": 0.21878477286357467}","['Co', 'Fe', 'Zr']",550.0,0.8655209839344028,0.04674248349100807
"{""Co"": 0.7506547429533967, ""Fe"": 0.08436532089659422, ""Zr"": 0.164979936150009}","['Co', 'Fe', 'Zr']",550.0,0.6793187153339385,0.06557619542932347
"{""Co"": 0.34246766713086435, ""Fe"": 0.05962107898351131, ""Zr"": 0.5979112538856244}","['Co', 'Fe', 'Zr']",550.0,0.8656551992893222,0.02430077169529954
"{""Co"": 0.40435449708113397, ""Fe"": 0.05569186104631273, ""Zr"": 0.5399536418725532}","['Co', 'Fe', 'Zr']",550.0,0.8827574908733371,0.029040814803407367
"{""Co"": 0.4783334085378511, ""Fe"": 0.056882934442679826, ""Zr"": 0.46478365701946905}","['Co', 'Fe', 'Zr']",550.0,0.8028972041606905,0.03526225532508909
"{'Co': 0.9105751793838527, 'W': 0.059117187696824704, 'Mn': 0.0303076329193226}","['Co', 'Mn', 'W']",,0.5750025576353072,0.3302533546151511
"{'Co': 0.9057325570485657, 'W': 0.06597036249739363, 'Mn': 0.028297080454040575}","['Co', 'Mn', 'W']",,0.5830797189474104,0.33213965757681885
"{'Co': 0.8984117245625214, 'W': 0.05898157292647156, 'Mn': 0.042606702511007136}","['Co', 'Mn', 'W']",,0.5885420387983321,0.30592559822507226
"{'Co': 0.71367, 'W': 0.11621, 'Mn': 0.17013}","['Co', 'Mn', 'W']",,0.8461611670255664,1.223394882906008
"{'Co': 0.7038954170724747, 'W': 0.12815362236125882, 'Mn': 0.1679509605662664}","['Co', 'Mn', 'W']",,0.6491534489393233,0.5935980750001036
"{'Co': 0.6207910126852413, 'W': 0.13943884767766954, 'Mn': 0.239770139637089}","['Co', 'Mn', 'W']",,0.6591909497976302,0.5897837810963883
"{'Co': 0.09590656210244744, 'W': 0.23912845356816576, 'Mn': 0.6649649843293869}","['Co', 'Mn', 'W']",,0.7621760863065719,0.07928158412631947
"{'Co': 0.10674845011304222, 'W': 0.2176057035122043, 'Mn': 0.6756458463747536}","['Co', 'Mn', 'W']",,0.7422875469923018,0.1106131436749736
"{'Co': 0.07025834467922805, 'W': 0.18347732610173184, 'Mn': 0.7462643292190402}","['Co', 'Mn', 'W']",,0.691477088332176,0.20764662388589822
"{'Co': 0.8992492418019514, 'W': 0.07602502795255832, 'Mn': 0.024725730245490282}","['Co', 'Mn', 'W']",550.0,0.6580208271741869,0.21414502721229248
"{'Co': 0.9180729795327017, 'W': 0.06312405422364255, 'Mn': 0.018802966243655714}","['Co', 'Mn', 'W']",550.0,0.6425883048772814,0.2616600509336712
"{'Co': 0.9021606195721154, 'W': 0.06395721039649707, 'Mn': 0.03388217003138761}","['Co', 'Mn', 'W']",550.0,0.6405528324842454,0.2398839462595801
"{'Co': 0.8825800418322484, 'W': 0.06724540647410117, 'Mn': 0.05017455169365035}","['Co', 'Mn', 'W']",550.0,0.6532911103963853,0.22199295224283105
"{'Co': 0.8810962481611248, 'W': 0.0848856560964256, 'Mn': 0.03401809574244976}","['Co', 'Mn', 'W']",550.0,0.6559906691312791,0.19593433024526274
"{'Co': 0.8331450651927903, 'W': 0.09547025955075719, 'Mn': 0.07138467525645256}","['Co', 'Mn', 'W']",550.0,0.7175514167547228,0.23322020976588573
"{'Co': 0.85259, 'Mn': 0.04254, 'W': 0.10488}","['Co', 'Mn', 'W']",550.0,0.8861752337217331,0.6085453066360192
"{'Co': 0.8303114608089125, 'W': 0.09478916513315551, 'Mn': 0.074899374057932}","['Co', 'Mn', 'W']",550.0,0.6773995822668077,0.13496650339168925
"{'Co': 0.7892731898440261, 'W': 0.10402977902033765, 'Mn': 0.1066970311356364}","['Co', 'Mn', 'W']",550.0,0.7004713076353074,0.14130613556244914
"{'Co': 0.8081211747369056, 'W': 0.09270598704495336, 'Mn': 0.09917283821814109}","['Co', 'Mn', 'W']",550.0,0.6938869732618334,0.17688138262324524
"{'Co': 0.6746676765518022, 'W': 0.10363827311624271, 'Mn': 0.22169405033195513}","['Co', 'Mn', 'W']",550.0,0.7271652120351793,0.161423886026916
"{'Co': 0.45500917861332757, 'W': 0.28930319956183415, 'Mn': 0.25568762182483834}","['Co', 'Mn', 'W']",550.0,0.8110135263204574,0.13970844944678235
"{'Co': 0.46968785626386694, 'W': 0.28288452981753387, 'Mn': 0.24742761391859908}","['Co', 'Mn', 'W']",550.0,0.8361532300710678,0.13903585453107373
"{'Co': 0.4804887536227066, 'W': 0.27690523230622577, 'Mn': 0.2426060140710676}","['Co', 'Mn', 'W']",550.0,0.7177469795942308,0.17030468772789403
"{'Co': 0.4900337425931355, 'W': 0.26803930258027425, 'Mn': 0.24192695482659038}","['Co', 'Mn', 'W']",550.0,0.7277475732564928,0.1614336164374329
"{'Co': 0.4165977695593021, 'W': 0.2729641819409887, 'Mn': 0.3104380484997092}","['Co', 'Mn', 'W']",550.0,0.7344379919767381,0.16832769148989746
"{'Co': 0.19229913941387053, 'W': 0.2624887617316374, 'Mn': 0.5452120988544921}","['Co', 'Mn', 'W']",550.0,0.7286806434392931,0.1937939113265032
"{'Co': 0.1396650273364212, 'W': 0.22838845632587484, 'Mn': 0.6319465163377039}","['Co', 'Mn', 'W']",550.0,0.7868116492033004,0.17558444542405321
"{'Co': 0.17210994813750038, 'W': 0.21338252815253805, 'Mn': 0.6145075237099615}","['Co', 'Mn', 'W']",550.0,0.8160645741224289,0.20086027342626653
"{'Co': 0.1479170342695864, 'W': 0.36517532041913203, 'Mn': 0.48690764531128156}","['Co', 'Mn', 'W']",550.0,0.8131554239988327,0.4177963542745742
"{'Co': 0.127547464746118, 'W': 0.279756108173121, 'Mn': 0.592696427080761}","['Co', 'Mn', 'W']",550.0,0.7962276667356489,0.1734112201162054
"{""Co"": 0.665347551839365, ""Hf"": 0.18890433808621096, ""Mn"": 0.14574811007442406}","['Co', 'Hf', 'Mn']",,0.7907049840688707,0.14320568598875644
"{""Co"": 0.6921918452263258, ""Hf"": 0.15534202411878736, ""Mn"": 0.15246613065488684}","['Co', 'Hf', 'Mn']",,0.6316512483358382,0.15552563467689365
"{""Co"": 0.6649809795916624, ""Hf"": 0.16950154022776182, ""Mn"": 0.16551748018057585}","['Co', 'Hf', 'Mn']",,0.6077107018232344,0.1312869970075029
"{""Co"": 0.31091517079635583, ""Hf"": 0.44895258543748884, ""Mn"": 0.24013224376615536}","['Co', 'Hf', 'Mn']",,0.7943781942129137,0.14977520656235663
"{""Co"": 0.34146530403816033, ""Hf"": 0.38916759998506933, ""Mn"": 0.26936709597677044}","['Co', 'Hf', 'Mn']",,0.7435497659444807,0.12046581896428676
"{""Co"": 0.3260100330409802, ""Hf"": 0.35966329363337474, ""Mn"": 0.3143266733256451}","['Co', 'Hf', 'Mn']",,0.7483241647481917,0.1290478156774998
"{""Co"": 0.15825645229214383, ""Hf"": 0.18214023588494213, ""Mn"": 0.659603311822914}","['Co', 'Hf', 'Mn']",,0.8113229578733447,0.1620705695014475
"{""Co"": 0.15527188529297284, ""Hf"": 0.1532668263302744, ""Mn"": 0.6914612883767528}","['Co', 'Hf', 'Mn']",,0.7464114540815352,0.10972303553197166
"{""Co"": 0.12751638041844238, ""Hf"": 0.11700489041924796, ""Mn"": 0.7554787291623096}","['Co', 'Hf', 'Mn']",,0.7842043536901475,0.09773601053116293
"{""Co"": 0.605961820804919, ""Hf"": 0.2291582963766882, ""Mn"": 0.1648798828183929}","['Co', 'Hf', 'Mn']",550.0,0.7582359731197359,0.10615871902502066
"{""Co"": 0.5103401295760331, ""Hf"": 0.30983467698900774, ""Mn"": 0.1798251934349591}","['Co', 'Hf', 'Mn']",550.0,0.7770999372005464,0.06441557662978589
"{""Co"": 0.36061422952001826, ""Hf"": 0.1919836058556125, ""Mn"": 0.4474021646243692}","['Co', 'Hf', 'Mn']",550.0,0.7876184999942781,0.10795916405519915
"{""Co"": 0.3263345650175487, ""Hf"": 0.30293459300619546, ""Mn"": 0.3707308419762558}","['Co', 'Hf', 'Mn']",550.0,0.893773809671402,0.13311939878627005
"{""Co"": 0.20466381763228914, ""Hf"": 0.18251729984107418, ""Mn"": 0.6128188825266366}","['Co', 'Hf', 'Mn']",550.0,0.7684636127948763,0.16869971108041304
"{""Co"": 0.7297661609997208, ""Ni"": 0.021711661192309682, ""Pd"": 0.2485221778079696}","['Co', 'Ni', 'Pd']",550.0,0.719279912185669,0.09212163529374745
"{""Co"": 0.7731323498823374, ""Ni"": 0.026477143226447453, ""Pd"": 0.20039050689121515}","['Co', 'Ni', 'Pd']",550.0,0.7938133341789246,0.05166773605366856
"{""Co"": 0.7959463249995298, ""Ni"": 0.02649227314188942, ""Pd"": 0.1775614018585808}","['Co', 'Ni', 'Pd']",550.0,0.790363736820221,0.052508841252473626
"{""Co"": 0.08634935383598143, ""Ni"": 0.005296983993844315, ""Pd"": 0.9083536621701743}","['Co', 'Ni', 'Pd']",550.0,0.7044449455261231,0.13046456692293074
"{""Co"": 0.1195914856418026, ""Ni"": 0.006232210933744974, ""Pd"": 0.8741763034244524}","['Co', 'Ni', 'Pd']",550.0,0.6041643030166627,0.07328688959342744
"{""Co"": 0.12239093967837135, ""Ni"": 0.006671541074173543, ""Pd"": 0.8709375192474551}","['Co', 'Ni', 'Pd']",550.0,0.8011337310791015,0.0007331233814942273
"{""Co"": 0.2532529310329611, ""Ni"": 0.009208437153493341, ""Pd"": 0.7375386318135455}","['Co', 'Ni', 'Pd']",550.0,0.8466811997413635,0.05370718736953717
"{""Co"": 0.35264734288392996, ""Ni"": 0.010864932541225973, ""Pd"": 0.636487724574844}","['Co', 'Ni', 'Pd']",550.0,0.6824006134986879,0.012330271753409172
"{""Co"": 0.3242684621137102, ""Ni"": 0.011116106585566965, ""Pd"": 0.6646154313007228}","['Co', 'Ni', 'Pd']",550.0,0.7596023280143739,0.039541804210696085
"{""Co"": 0.07714628976073759, ""Ni"": 0.005391212764659201, ""Pd"": 0.9174624974746033}","['Co', 'Ni', 'Pd']",550.0,0.7806531197547913,0.008519273149900863
"{""Co"": 0.09961888969653163, ""Ni"": 0.006910232412377445, ""Pd"": 0.8934708778910909}","['Co', 'Ni', 'Pd']",550.0,0.8738076979637145,0.013082922262259267
"{""Co"": 0.21356621605978665, ""Ni"": 0.016690413491795602, ""Pd"": 0.7697433704484178}","['Co', 'Ni', 'Pd']",550.0,0.8156562835693358,0.030679648439382312
"{""Co"": 0.2003726921560594, ""Ni"": 0.026318690876814276, ""Pd"": 0.7733086169671264}","['Co', 'Ni', 'Pd']",550.0,0.7662745148658753,0.051331032792042874
"{""Co"": 0.41777812910986883, ""Ni"": 0.1495313303579471, ""Pd"": 0.4326905405321841}","['Co', 'Ni', 'Pd']",550.0,0.8424244029045105,0.036117079496677834
"{""Co"": 0.09953592232789549, ""Ni"": 0.012605030408202019, ""Pd"": 0.8878590472639025}","['Co', 'Ni', 'Pd']",550.0,0.6987979657173158,0.040449554761968765
"{""Co"": 0.039948117332867634, ""Ni"": 0.004488811226063852, ""Pd"": 0.9555630714410684}","['Co', 'Ni', 'Pd']",550.0,0.7832094342231751,0.10146588580303129
"{""Co"": 0.7045514760648363, ""Ni"": 0.23640665295531985, ""Ta"": 0.05904187097984386}","['Co', 'Ni', 'Ta']",,0.5650302910804749,0.5291185160490408
"{""Co"": 0.7412025562138433, ""Ni"": 0.217362167858777, ""Ta"": 0.041435275927379556}","['Co', 'Ni', 'Ta']",,0.618132803440094,0.5112830382258933
"{""Co"": 0.6892380314554724, ""Ni"": 0.25891306523932905, ""Ta"": 0.05184890330519862}","['Co', 'Ni', 'Ta']",,0.6109411501884461,0.5556164971083888
"{""Co"": 0.34920287389820526, ""Ni"": 0.4429271646356342, ""Ta"": 0.20786996146616066}","['Co', 'Ni', 'Ta']",,0.6074982619285584,0.3589072104441483
"{""Co"": 0.3951195053396346, ""Ni"": 0.4412184509157538, ""Ta"": 0.1636620437446117}","['Co', 'Ni', 'Ta']",,0.5891905331611633,0.4407250847027008
"{""Co"": 0.31242836979461625, ""Ni"": 0.5250068883580329, ""Ta"": 0.16256474184735095}","['Co', 'Ni', 'Ta']",,0.5940465712547303,0.46294218941940773
"{""Co"": 0.07201427015712832, ""Ni"": 0.807670250798609, ""Ta"": 0.12031547904426258}","['Co', 'Ni', 'Ta']",,0.7835707211494446,0.9611071549807265
"{""Co"": 0.07451745941766211, ""Ni"": 0.9090892066208023, ""Ta"": 0.01639333396153559}","['Co', 'Ni', 'Ta']",,0.7743303465843201,0.9000920568238011
"{""Co"": 0.05878990101013564, ""Ni"": 0.9271083531262313, ""Ta"": 0.01410174586363299}","['Co', 'Ni', 'Ta']",,0.8137997174263001,1.057343570633774
"{""Co"": 0.7212365412823777, ""Ni"": 0.19761267552453132, ""Ta"": 0.08115078319309099}","['Co', 'Ni', 'Ta']",550.0,0.6455101454257967,0.11736160617519786
"{""Co"": 0.7561351522042932, ""Ni"": 0.18751291271635315, ""Ta"": 0.05635193507935367}","['Co', 'Ni', 'Ta']",550.0,0.6352578985691072,0.18620745169956526
"{""Co"": 0.7143254991620068, ""Ni"": 0.2175455842677984, ""Ta"": 0.06812891657019467}","['Co', 'Ni', 'Ta']",550.0,0.7018538439273834,0.13246536323361147
"{""Co"": 0.6458866417238288, ""Ni"": 0.302144121025398, ""Ta"": 0.05196923725077315}","['Co', 'Ni', 'Ta']",550.0,0.6454678213596345,0.1678164759204515
"{""Co"": 0.6577089551175077, ""Ni"": 0.29828707707838403, ""Ta"": 0.044003967804108174}","['Co', 'Ni', 'Ta']",550.0,0.6449072039127351,0.13055745222543386
"{""Co"": 0.5885876423431986, ""Ni"": 0.3591405689939138, ""Ta"": 0.05227178866288769}","['Co', 'Ni', 'Ta']",550.0,0.6443698966503145,0.18809567821930578
"{""Co"": 0.4980202482555419, ""Ni"": 0.20782378173688176, ""Ta"": 0.29415597000757626}","['Co', 'Ni', 'Ta']",550.0,0.870426150560379,0.07836562641078082
"{""Co"": 0.4674818549928476, ""Ni"": 0.2311030778280467, ""Ta"": 0.3014150671791057}","['Co', 'Ni', 'Ta']",550.0,0.7267653143405914,0.08732100291557049
"{""Co"": 0.5457406347694306, ""Ni"": 0.23895367913909574, ""Ta"": 0.21530568609147357}","['Co', 'Ni', 'Ta']",550.0,0.7009292590618134,0.07863609194962917
"{""Co"": 0.5363643427304099, ""Ni"": 0.34224114485982865, ""Ta"": 0.12139451240976137}","['Co', 'Ni', 'Ta']",550.0,0.6573230159282685,0.1556720762425416
"{""Co"": 0.4820738993066774, ""Ni"": 0.39332606947397286, ""Ta"": 0.12460003121934975}","['Co', 'Ni', 'Ta']",550.0,0.6660047781467437,0.1884824167072634
"{""Co"": 0.5079545669440317, ""Ni"": 0.3893767092271373, ""Ta"": 0.10266872382883106}","['Co', 'Ni', 'Ta']",550.0,0.6584387338161468,0.19953652954041173
"{""Co"": 0.35411246427198056, ""Ni"": 0.5602684860487259, ""Ta"": 0.08561904967929354}","['Co', 'Ni', 'Ta']",550.0,0.6853568017482757,0.3345217024886564
"{""Co"": 0.27255683029026706, ""Ni"": 0.636721791788557, ""Ta"": 0.09072137792117599}","['Co', 'Ni', 'Ta']",550.0,0.6857470858097077,0.3864430221225046
"{""Co"": 0.3515140938418805, ""Ni"": 0.3223245382589379, ""Ta"": 0.3261613678991817}","['Co', 'Ni', 'Ta']",550.0,0.7594642126560212,0.10611078112327421
"{""Co"": 0.3567364255716431, ""Ni"": 0.38869624037937045, ""Ta"": 0.25456733404898657}","['Co', 'Ni', 'Ta']",550.0,0.7016599643230438,0.15137255406970734
"{""Co"": 0.2786981486342015, ""Ni"": 0.5855958781255001, ""Ta"": 0.13570597324029846}","['Co', 'Ni', 'Ta']",550.0,0.6748889720439911,0.3272360934904536
"{""Co"": 0.29156762889571763, ""Ni"": 0.5914239457931676, ""Ta"": 0.11700842531111474}","['Co', 'Ni', 'Ta']",550.0,0.6885028040409088,0.3322712480542798
"{""Co"": 0.2259669448834511, ""Ni"": 0.6595703761929944, ""Ta"": 0.11446267892355455}","['Co', 'Ni', 'Ta']",550.0,0.6905810964107514,0.4181197286778467
"{""Co"": 0.19800277259132187, ""Ni"": 0.526135787872963, ""Ta"": 0.27586143953571507}","['Co', 'Ni', 'Ta']",550.0,0.7707432520389557,0.1734528547391041
"{""Co"": 0.1669055178221048, ""Ni"": 0.5923857608462485, ""Ta"": 0.24070872133164672}","['Co', 'Ni', 'Ta']",550.0,0.7415149652957916,0.23521285234503386
"{""Co"": 0.17664891200982996, ""Ni"": 0.6220287341512676, ""Ta"": 0.2013223538389025}","['Co', 'Ni', 'Ta']",550.0,0.7157918345928193,0.3046048610023227
"{""Co"": 0.10921626129644678, ""Ni"": 0.7758935408830564, ""Ta"": 0.11489019782049677}","['Co', 'Ni', 'Ta']",550.0,0.7024341452121735,0.7028059039621245
"{""Co"": 0.0947657623772618, ""Ni"": 0.8877339249466049, ""Ta"": 0.01750031267613339}","['Co', 'Ni', 'Ta']",550.0,0.7101504147052765,0.732814580299233
"{""Co"": 0.09659005871855711, ""Ni"": 0.8858684270553929, ""Ta"": 0.01754151422604995}","['Co', 'Ni', 'Ta']",550.0,0.7088773429393769,0.7318857964788312
"{""Co"": 0.12999407378939443, ""Ni"": 0.47843684346894066, ""Ta"": 0.39156908274166485}","['Co', 'Ni', 'Ta']",550.0,0.8824315392971038,0.11738837393396784
"{""Co"": 0.10136175481597964, ""Ni"": 0.7333745781130439, ""Ta"": 0.1652636670709765}","['Co', 'Ni', 'Ta']",550.0,0.7127797448635101,0.5240314128602889
"{""Co"": 0.10034092273094715, ""Ni"": 0.7571508202208153, ""Ta"": 0.14250825704823764}","['Co', 'Ni', 'Ta']",550.0,0.7084369528293609,0.6274374587830129
"{""Co"": 0.08370358117515833, ""Ni"": 0.7810021354139982, ""Ta"": 0.13529428341084349}","['Co', 'Ni', 'Ta']",550.0,0.6972969710826874,0.736337319284004
"{""Co"": 0.10308451847575761, ""Ni"": 0.5705049519285561, ""Ta"": 0.3264105295956863}","['Co', 'Ni', 'Ta']",550.0,0.7734883725643158,0.1770716744553955
"{""Co"": 0.08410086388830662, ""Ni"": 0.6386565977116745, ""Ta"": 0.27724253840001895}","['Co', 'Ni', 'Ta']",550.0,0.7356904518604278,0.2582932415856789
"{""Co"": 0.08691988097487865, ""Ni"": 0.6915811778749056, ""Ta"": 0.22149894115021568}","['Co', 'Ni', 'Ta']",550.0,0.7210173904895782,0.3785651158357587
"{""Co"": 0.7803621763480014, ""In"": 0.12163048961618128, ""Zr"": 0.0980073340358173}","['Co', 'In', 'Zr']",,0.5322541701793672,0.4309001629217755
"{""Co"": 0.8592092488298554, ""In"": 0.09955721045309378, ""Zr"": 0.04123354071705073}","['Co', 'In', 'Zr']",,0.5347292411327363,0.4465866556034313
"{""Co"": 0.7642750718606691, ""In"": 0.16032402248016653, ""Zr"": 0.07540090565916437}","['Co', 'In', 'Zr']",,0.5439646375179292,0.4445444478252338
"{""Co"": 0.2624600925577037, ""In"": 0.06331775050930585, ""Zr"": 0.6742221569329904}","['Co', 'In', 'Zr']",,0.7360859048366547,0.17301263295158997
"{""Co"": 0.4459721525795773, ""In"": 0.12479074382749786, ""Zr"": 0.4292371035929248}","['Co', 'In', 'Zr']",,0.6960560405254363,0.2770681874540346
"{""Co"": 0.394101237667818, ""In"": 0.15111513179785407, ""Zr"": 0.45478363053432797}","['Co', 'In', 'Zr']",,0.6667311036586762,0.4660852995650753
"{""Co"": 0.5098063137054223, ""In"": 0.16765092751976104, ""Zr"": 0.32254275877481675}","['Co', 'In', 'Zr']",,0.6157341086864473,0.3356283585828928
"{""Co"": 0.23247953579329964, ""In"": 0.09174759910766568, ""Zr"": 0.6757728650990347}","['Co', 'In', 'Zr']",,0.7769655621051789,0.19271859057498314
"{""Co"": 0.21941305086836194, ""In"": 0.1323630694976155, ""Zr"": 0.6482238796340226}","['Co', 'In', 'Zr']",,0.898557687997818,0.403917990887041
"{""Co"": 0.7704059432752054, ""In"": 0.17190637943801657, ""Zr"": 0.05768767728677797}","['Co', 'In', 'Zr']",550.0,0.5914443850517273,0.22425690306172302
"{""Co"": 0.7714518959042741, ""In"": 0.16777727175546636, ""Zr"": 0.0607708323402596}","['Co', 'In', 'Zr']",550.0,0.5864156699180603,0.22919985181803235
"{""Co"": 0.7235679925414983, ""In"": 0.23711393807718031, ""Zr"": 0.0393180693813214}","['Co', 'In', 'Zr']",550.0,0.5885204148292541,0.2720968549178031
"{""Co"": 0.5410803444255651, ""In"": 0.20915728403817105, ""Zr"": 0.24976237153626382}","['Co', 'In', 'Zr']",550.0,0.6563814640045166,0.14290791618055504
"{""Co"": 0.4663319927690962, ""In"": 0.2662479719782659, ""Zr"": 0.26742003525263797}","['Co', 'In', 'Zr']",550.0,0.7088003778457641,0.08531463717899523
"{""Co"": 0.5576634794912777, ""In"": 0.2722396662864981, ""Zr"": 0.17009685422222426}","['Co', 'In', 'Zr']",550.0,0.6400533366203308,0.1800761051975604
"{""Co"": 0.42023153090723614, ""In"": 0.48158654336902107, ""Zr"": 0.09818192572374274}","['Co', 'In', 'Zr']",550.0,0.6677364492416382,0.20512721340869045
"{""Co"": 0.3288278121957796, ""In"": 0.6354045142135549, ""Zr"": 0.035767673590665405}","['Co', 'In', 'Zr']",550.0,0.6802585411071778,0.29462752444819335
"{""Co"": 0.35616808280426476, ""In"": 0.5807446182500848, ""Zr"": 0.06308729894565032}","['Co', 'In', 'Zr']",550.0,0.6777182221412659,0.2663686542891719
"{""Co"": 0.2707963142171305, ""In"": 0.5029796603346544, ""Zr"": 0.22622402544821513}","['Co', 'In', 'Zr']",550.0,0.762270119190216,0.5140294735403662
"{""Co"": 0.30752798975320506, ""In"": 0.5284177001079621, ""Zr"": 0.16405431013883287}","['Co', 'In', 'Zr']",550.0,0.6985248899459839,0.23634467083179994
"{""Co"": 0.25231117718904833, ""In"": 0.6327297387093755, ""Zr"": 0.11495908410157603}","['Co', 'In', 'Zr']",550.0,0.8702795624732971,0.49882961772258605
"{""Co"": 0.8804165037222739, ""Sb"": 0.0061851045058947405, ""Zr"": 0.11339839177183142}","['Co', 'Sb', 'Zr']",,0.5671859729290009,0.5368017359034356
"{""Co"": 0.9006366809188391, ""Sb"": 0.005005920494354115, ""Zr"": 0.0943573985868067}","['Co', 'Sb', 'Zr']",,0.5681890428066254,0.6191442154140928
"{""Co"": 0.8871144870881764, ""Sb"": 0.007106945181986464, ""Zr"": 0.10577856772983707}","['Co', 'Sb', 'Zr']",,0.5650648272037506,0.5316308862658072
"{""Co"": 0.20222853684406839, ""Sb"": 0.007573708089366511, ""Zr"": 0.7901977550665651}","['Co', 'Sb', 'Zr']",,0.8856946218013764,0.13774605691785002
"{""Co"": 0.2771340658640339, ""Sb"": 0.0066795427060244075, ""Zr"": 0.7161863914299417}","['Co', 'Sb', 'Zr']",,0.8188690674304963,0.12244561459404235
"{""Co"": 0.49667514487086706, ""Sb"": 0.016280933120313132, ""Zr"": 0.48704392200881985}","['Co', 'Sb', 'Zr']",,0.7885288870334627,0.3075823246321323
"{""Co"": 0.4640647378818428, ""Sb"": 0.0071769753973648385, ""Zr"": 0.5287582867207924}","['Co', 'Sb', 'Zr']",,0.7432608020305635,0.2721174477209051
"{""Co"": 0.6002252982816821, ""Sb"": 0.014056146055926541, ""Zr"": 0.38571855566239127}","['Co', 'Sb', 'Zr']",,0.6764917409420015,0.4226636854899588
"{""Co"": 0.25093562713512313, ""Sb"": 0.00966320115541792, ""Zr"": 0.7394011717094591}","['Co', 'Sb', 'Zr']",,0.8718002927303314,0.2358844989080564
"{""Co"": 0.24386539423091178, ""Sb"": 0.00237268267742429, ""Zr"": 0.7537619230916639}","['Co', 'Sb', 'Zr']",,0.841757732629776,0.23773234677520505
"{""Co"": 0.39349015163380235, ""Sb"": 0.031104485690355493, ""Zr"": 0.5754053626758421}","['Co', 'Sb', 'Zr']",,0.8353244125843048,0.08614517872816174
"{""Co"": 0.49647330877438856, ""Sb"": 0.028283777631721387, ""Zr"": 0.4752429135938901}","['Co', 'Sb', 'Zr']",,0.8317981445789338,0.1280600966160012
"{""Co"": 0.45893846366402236, ""Sb"": 0.04134975755653672, ""Zr"": 0.49971177877944095}","['Co', 'Sb', 'Zr']",,0.7420569574832918,0.11343290849944854
"{""Co"": 0.5353196507901783, ""Sb"": 0.10451288479257034, ""Zr"": 0.3601674644172513}","['Co', 'Sb', 'Zr']",,0.7058601725101472,0.2683695240874473
"{""Co"": 0.6012582315251579, ""Sb"": 0.12427855458860144, ""Zr"": 0.27446321388624073}","['Co', 'Sb', 'Zr']",,0.7935449564456941,0.2542818263837986
"{""Co"": 0.5470399674066627, ""Sb"": 0.20096024251769562, ""Zr"": 0.25199979007564177}","['Co', 'Sb', 'Zr']",,0.6950379216670991,0.2196933502831196
"{""Co"": 0.30577668114539597, ""Sb"": 0.09811169510621587, ""Zr"": 0.5961116237483881}","['Co', 'Sb', 'Zr']",,0.7907195079326631,0.342850296318273
"{""Co"": 0.3048780034409307, ""Sb"": 0.15700363000351497, ""Zr"": 0.5381183665555543}","['Co', 'Sb', 'Zr']",,0.8359633028507233,0.31708469838324693
"{""Co"": 0.3486686148097405, ""Sb"": 0.19504489409886497, ""Zr"": 0.45628649109139446}","['Co', 'Sb', 'Zr']",,0.8276001870632171,0.282349652842505
"{""Co"": 0.5945710818569486, ""Fe"": 0.13918653680192675, ""Ta"": 0.12104379528714555, ""Zr"": 0.14519858605397917}","['Co', 'Fe', 'Ta', 'Zr']",,0.6609180271625518,0.14788692878779225
"{""Co"": 0.602561000516588, ""Fe"": 0.15390071198513108, ""Ta"": 0.11982885658386036, ""Zr"": 0.1237094309144205}","['Co', 'Fe', 'Ta', 'Zr']",,0.6258077847957609,0.18175562060290215
"{""Co"": 0.06197065347984175, ""Fe"": 0.3450382759099169, ""Ta"": 0.4418116475577513, ""Zr"": 0.1511794230524899}","['Co', 'Fe', 'Ta', 'Zr']",,0.6445606124401091,0.427315165757678
"{""Co"": 0.5883645736456158, ""Fe"": 0.17117192545379195, ""Ta"": 0.12300398176939838, ""Zr"": 0.11745951913119385}","['Co', 'Fe', 'Ta', 'Zr']",550.0,0.6951899158954622,0.047328451377935066
"{""Co"": 0.6286706176798622, ""Fe"": 0.18303411490377472, ""Ta"": 0.10802418545524066, ""Zr"": 0.08027108196112254}","['Co', 'Fe', 'Ta', 'Zr']",550.0,0.6822399938106538,0.05066784055296203
"{'Bi': 0.14096, 'Mo': 0.0393, 'Co': 0.81974}","['Bi', 'Co', 'Mo']",,0.5360801923274994,0.6315326960216073
"{'Bi': 0.19215, 'Mo': 0.04339, 'Co': 0.76447}","['Bi', 'Co', 'Mo']",,0.5819434988498687,0.6558481958167065
"{'Bi': 0.22964, 'Mo': 0.06318, 'Co': 0.70717}","['Bi', 'Co', 'Mo']",550.0,0.6167132365703583,0.3024679979753643
"{'Bi': 0.19797, 'Mo': 0.11217, 'Co': 0.68985}","['Bi', 'Co', 'Mo']",550.0,0.6082639682292938,0.3699260831225886
"{'Bi': 0.28672, 'Mo': 0.04867, 'Co': 0.66461}","['Bi', 'Co', 'Mo']",550.0,0.6507448756694794,0.31650001112617165
"{'Bi': 0.32743, 'Mo': 0.10147, 'Co': 0.5711}","['Bi', 'Co', 'Mo']",550.0,0.630034762620926,0.40140467487269005
"{'Bi': 0.40709, 'Mo': 0.12668, 'Co': 0.46624}","['Bi', 'Co', 'Mo']",550.0,0.6569755041599273,0.4976712827729807
"{'Bi': 0.37765, 'Mo': 0.1073, 'Co': 0.51506}","['Bi', 'Co', 'Mo']",550.0,0.6631894671916961,0.44495459409750565
"{'Bi': 0.60552, 'Mo': 0.05701, 'Co': 0.33748}","['Bi', 'Co', 'Mo']",550.0,0.7109730160236358,0.8404034649190402
"{'Bi': 0.68733, 'Mo': 0.06488, 'Co': 0.24779}","['Bi', 'Co', 'Mo']",550.0,0.7789393961429596,0.8451696424181636
"{'Bi': 0.66403, 'Mo': 0.05292, 'Co': 0.28305}","['Bi', 'Co', 'Mo']",550.0,0.7555344307422638,0.8267833802601126
"{'Bi': 0.19216, 'Mo': 0.48925, 'Co': 0.31859}","['Bi', 'Co', 'Mo']",550.0,0.8963508665561676,0.2884167600980831
"{'Bi': 0.63321, 'Mo': 0.15592, 'Co': 0.21087}","['Bi', 'Co', 'Mo']",550.0,0.7914435708522797,1.015396797952947
"{'Bi': 0.59477, 'Mo': 0.20039, 'Co': 0.20484}","['Bi', 'Co', 'Mo']",550.0,0.8152879345417022,0.9881693549278471
"{'Bi': 0.73333, 'Mo': 0.07864, 'Co': 0.18803}","['Bi', 'Co', 'Mo']",550.0,0.7855559146404266,1.0300034200919614
"{'Bi': 0.86654, 'Mo': 0.04046, 'Co': 0.093}","['Bi', 'Co', 'Mo']",550.0,0.8079248631000518,1.8579245633475745
"{'Bi': 0.88175, 'Mo': 0.045, 'Co': 0.07325}","['Bi', 'Co', 'Mo']",550.0,0.8371412026882171,2.3433559496688723
"{'Bi': 0.88945, 'Mo': 0.03324, 'Co': 0.07731}","['Bi', 'Co', 'Mo']",550.0,0.8189598762989044,2.2239683080099466
"{'Bi': 0.52713, 'Mo': 0.38365, 'Co': 0.08922}","['Bi', 'Co', 'Mo']",550.0,0.8649985134601593,0.6481401679510697
"{'Bi': 0.8428, 'Mo': 0.10614, 'Co': 0.05105}","['Bi', 'Co', 'Mo']",550.0,0.8666054213047027,1.5663114483493121
"{'Bi': 0.87586, 'Mo': 0.0796, 'Co': 0.04454}","['Bi', 'Co', 'Mo']",550.0,0.852827125787735,1.4680714592891198
"{'Sb': 0.31125, 'Ni': 0.15784, 'Ag': 0.53091}","['Ag', 'Ni', 'Sb']",,0.8683601641654968,0.7001607607193978
"{'Sb': 0.00196, 'Ni': 0.01629, 'Ag': 0.98175}","['Ag', 'Ni', 'Sb']",,0.8687439107894898,3.942771216700721
"{'Sb': 0.00196, 'Ni': 0.01627, 'Ag': 0.98177}","['Ag', 'Ni', 'Sb']",,0.8469831085205078,4.066752049788874
"{'Sb': 0.00196, 'Ni': 0.0122, 'Ag': 0.98584}","['Ag', 'Ni', 'Sb']",,0.8156114172935486,4.703679885813275
"{'Sb': 0.10371, 'Ni': 0.03831, 'Ag': 0.85797}","['Ag', 'Ni', 'Sb']",,0.8671189260482788,1.1374831618052854
"{'Sb': 0.07296, 'Ni': 0.03392, 'Ag': 0.89312}","['Ag', 'Ni', 'Sb']",,0.8999451613426208,1.3452501961966468
"{""Bi"": 0.30804352088716475, ""Ni"": 0.6584992317156277, ""Zr"": 0.03345724739720743}","['Bi', 'Ni', 'Zr']",550.0,0.7713352537155153,0.4647167880875774
"{""Bi"": 0.2822164718423572, ""Ni"": 0.660945274324143, ""Zr"": 0.05683825383349975}","['Bi', 'Ni', 'Zr']",550.0,0.7813732290267946,0.5251650425878456
"{""Bi"": 0.3905543589593799, ""Ni"": 0.5804005745154036, ""Zr"": 0.02904506652521659}","['Bi', 'Ni', 'Zr']",550.0,0.7838606119155885,0.42465679931968614
"{""Bi"": 0.3472218881793656, ""Ni"": 0.37909786068348644, ""Zr"": 0.273680251137148}","['Bi', 'Ni', 'Zr']",550.0,0.8654697370529177,0.33494513369820217
"{""Bi"": 0.43188884893049984, ""Ni"": 0.354265459321912, ""Zr"": 0.2138456917475881}","['Bi', 'Ni', 'Zr']",550.0,0.8711003065109256,0.3434052357566456
"{""Co"": 0.11932595115598625, ""Ni"": 0.38318239324901365, ""Zr"": 0.4974916555950002}","['Co', 'Ni', 'Zr']",,0.8745452499389649,0.46574631254665466
"{""Co"": 0.1376638606129585, ""Ni"": 0.3627979309356787, ""Zr"": 0.4995382084513628}","['Co', 'Ni', 'Zr']",,0.782342278957367,0.4098077386925296
"{""Co"": 0.13974148923808874, ""Ni"": 0.45393175088338344, ""Zr"": 0.4063267598785278}","['Co', 'Ni', 'Zr']",,0.667918791770935,0.6022645377594993
"{""Co"": 0.10367827702304289, ""Ni"": 0.19045802119171298, ""Zr"": 0.7058637017852442}","['Co', 'Ni', 'Zr']",,0.8615047335624695,0.29834759997517823
"{""Co"": 0.11381987480100238, ""Ni"": 0.18365130204585467, ""Zr"": 0.702528823153143}","['Co', 'Ni', 'Zr']",,0.8034874057769775,0.2582992145556555
"{""Co"": 0.22630115093327874, ""Ni"": 0.2820143613676396, ""Zr"": 0.4916844876990817}","['Co', 'Ni', 'Zr']",,0.7202837324142456,0.3114651334191449
"{""Co"": 0.22356512180740037, ""Ni"": 0.3485087235238342, ""Zr"": 0.4279261546687654}","['Co', 'Ni', 'Zr']",,0.7144773101806641,0.3722127886823718
"{""Co"": 0.27009085105517977, ""Ni"": 0.3093389764641784, ""Zr"": 0.42057017248064194}","['Co', 'Ni', 'Zr']",,0.6575413465499877,0.3153510307088061
"{""Co"": 0.5031749149863485, ""Ni"": 0.3232107946739678, ""Zr"": 0.17361429033968362}","['Co', 'Ni', 'Zr']",,0.7784797954559326,0.5981153838738315
"{""Co"": 0.5080918732325974, ""Ni"": 0.36529100464688813, ""Zr"": 0.12661712212051446}","['Co', 'Ni', 'Zr']",,0.6064444851875305,0.575264666884853
"{""Co"": 0.58207336913574, ""Ni"": 0.31432291321019035, ""Zr"": 0.10360371765406962}","['Co', 'Ni', 'Zr']",,0.7640524172782898,0.5743060668249154
"{""Co"": 0.4568884367917565, ""Ni"": 0.19992631002143835, ""Zr"": 0.34318525318680515}","['Co', 'Ni', 'Zr']",,0.5928146815299988,0.44726269767580296
"{""Co"": 0.5522598215488317, ""Ni"": 0.19230163152681612, ""Zr"": 0.2554385469243522}","['Co', 'Ni', 'Zr']",,0.5936259269714356,0.5218816288431356
"{""Co"": 0.5785828365452526, ""Ni"": 0.21911032302115963, ""Zr"": 0.20230684043358774}","['Co', 'Ni', 'Zr']",,0.593602921962738,0.5913721807590389
"{""Co"": 0.8379572252570472, ""Ni"": 0.01890374757346609, ""Zr"": 0.1431390271694868}","['Co', 'Ni', 'Zr']",,0.5753019714355468,0.6434658813691336
"{""Co"": 0.8595361056131573, ""Ni"": 0.02045969922418494, ""Zr"": 0.12000419516265766}","['Co', 'Ni', 'Zr']",,0.5777297782897949,0.649438300008393
"{""Co"": 0.8488449665055029, ""Ni"": 0.055780151950898305, ""Zr"": 0.09537488154359873}","['Co', 'Ni', 'Zr']",,0.5454858708381652,0.6941909332421491
"{""Co"": 0.1695652575353963, ""Ni"": 0.020908997051472394, ""Zr"": 0.8095257454131313}","['Co', 'Ni', 'Zr']",,0.7788420510292053,0.08098989935314949
"{""Co"": 0.2074442919805711, ""Ni"": 0.049746233940447436, ""Zr"": 0.7428094740789815}","['Co', 'Ni', 'Zr']",,0.7464668774604797,0.16485067075979332
"{""Co"": 0.24216874015759512, ""Ni"": 0.0639533791864244, ""Zr"": 0.6938778806559804}","['Co', 'Ni', 'Zr']",,0.727092170715332,0.1533081363751262
"{""Co"": 0.1394620780319003, ""Ni"": 0.7839881953072935, ""Zr"": 0.07654972666080626}","['Co', 'Ni', 'Zr']",550.0,0.6967741000652313,0.6597638335460018
"{""Co"": 0.13082643079600653, ""Ni"": 0.805903334786591, ""Zr"": 0.06327023441740245}","['Co', 'Ni', 'Zr']",550.0,0.707837997674942,0.6626109645456331
"{""Co"": 0.1704430881549901, ""Ni"": 0.7619610370866342, ""Zr"": 0.0675958747583757}","['Co', 'Ni', 'Zr']",550.0,0.6924983561038971,0.576071128834947
"{""Co"": 0.15944882672533073, ""Ni"": 0.503209697117479, ""Zr"": 0.3373414761571903}","['Co', 'Ni', 'Zr']",550.0,0.701825236082077,0.295117703562053
"{""Co"": 0.19737313749998048, ""Ni"": 0.4421466761331985, ""Zr"": 0.36048018636682105}","['Co', 'Ni', 'Zr']",550.0,0.7272050750255584,0.24342571205538188
"{""Co"": 0.201462403826636, ""Ni"": 0.5401594211048708, ""Zr"": 0.2583781750684932}","['Co', 'Ni', 'Zr']",550.0,0.6932166969776153,0.35081063573314325
"{""Co"": 0.32851590249346496, ""Ni"": 0.5178860042379027, ""Zr"": 0.15359809326863239}","['Co', 'Ni', 'Zr']",550.0,0.6767699134349823,0.311181078854741
"{""Co"": 0.40850963642281235, ""Ni"": 0.4459504668763764, ""Zr"": 0.14553989670081122}","['Co', 'Ni', 'Zr']",550.0,0.6747268521785736,0.23768419068254565
"{""Co"": 0.4068105028724233, ""Ni"": 0.48247110571333374, ""Zr"": 0.11071839141424296}","['Co', 'Ni', 'Zr']",550.0,0.6604781806468963,0.26420976591647083
"{""Co"": 0.33487686863953675, ""Ni"": 0.3244454715513348, ""Zr"": 0.3406776598091284}","['Co', 'Ni', 'Zr']",550.0,0.7048140847682953,0.12820798853278115
"{""Co"": 0.3453289705636771, ""Ni"": 0.37711304383337974, ""Zr"": 0.2775579856029431}","['Co', 'Ni', 'Zr']",550.0,0.7042616832256318,0.1678493056514333
"{""Co"": 0.43409068066662543, ""Ni"": 0.33765775286213456, ""Zr"": 0.2282515664712401}","['Co', 'Ni', 'Zr']",550.0,0.6976197350025177,0.15471642713725964
"{""Co"": 0.6454784166687881, ""Ni"": 0.2146076266517512, ""Zr"": 0.1399139566794606}","['Co', 'Ni', 'Zr']",550.0,0.6450465095043182,0.09099668676265182
"{""Co"": 0.7020397361239789, ""Ni"": 0.19043742206091896, ""Zr"": 0.10752284181510222}","['Co', 'Ni', 'Zr']",550.0,0.6132109558582306,0.10792513518074809
"{""Co"": 0.6995224826820042, ""Ni"": 0.208369937080724, ""Zr"": 0.09210758023727174}","['Co', 'Ni', 'Zr']",550.0,0.6062894690036774,0.12769751122232498
"{""Co"": 0.23005581358828395, ""Ni"": 0.09360456885072584, ""Zr"": 0.6763396175609901}","['Co', 'Ni', 'Zr']",550.0,0.8471885216236115,0.04425884899185384
"{""Co"": 0.33950410245670926, ""Ni"": 0.027252564377198446, ""Zr"": 0.6332433331660923}","['Co', 'Ni', 'Zr']",550.0,0.7522610890865326,0.03402380734730026
"{""Co"": 0.41532388707179546, ""Ni"": 0.008293981344921935, ""Zr"": 0.5763821315832826}","['Co', 'Ni', 'Zr']",550.0,0.7296642053127289,0.03936967611636455
"{""Co"": 0.4963503918316423, ""Ni"": 0.016695670668713636, ""Zr"": 0.486953937499644}","['Co', 'Ni', 'Zr']",550.0,0.667468730211258,0.05558560135078017
"{'Sb': 0.01949, 'Bi': 0.19796, 'Co': 0.78254}","['Bi', 'Co', 'Sb']",,0.582803328037262,0.46009814784760084
"{'Sb': 0.01323, 'Bi': 0.1834, 'Co': 0.80337}","['Bi', 'Co', 'Sb']",,0.5652872681617737,0.47296438250477035
